Repository: LolloCappo/Thermoelasticity-Interactive-Analysis

Thermoelastic Stress Analysis (TSA)
---------------------------------------------


Perform interactive frequency-based analysis for thermal acquisition and data visualization: digital lock-in and real-frequency reconstruction using FFT approach 

The reference signal is reconstruct digitaly, so need the frequency and the phase. The real frequency for the load can be different from the frequency set in the load/acquistion sistem. The digital signal may be out of phase with the infrared response and this will produce an apparent phase shift in the recorde thermoelastic signal.The "freq_detection" method try to reconstruction the reference signal from the thermal video, without the need of acquisiton.

Simple examples
---------------

Here is a simple example on how to use the code:

.. code-block:: python

   fs = 120 # Sampling rate [Hz]
   path = 'video.npy'
   analysis = pytsa.TSA(fa,path)
   fr = 40 # load frequency [Hz]
   analysis.freq_detection(fr,cordinate[0],cordinate[1],cordinate[2],cordinate[3],view=True)
   analysis.lockin()
   analysis.view_result()

.. image:: image/set_freq.png
   :width: 400

.. image:: image/cfrp_force_H_fa120_fr40.png
  :width: 400



Other examples are included (`base.py <https://github.com/LolloCappo/Thermoelasticity-Interactive-Analysis/tree/main/Esempi>`_)

File: dma/CFRP_05N/CFRP_0.5N_1.txt
         Index            Ts             t             f             F             x         Phase            F0            x0            Tr            M'            M"            M*     tan_delta            C'            C"            C*
           [#]          [°C]           [s]          [Hz]           [N]          [um]         [rad]           [N]          [um]          [°C]         [MPa]         [MPa]         [MPa]            []       [1/MPa]       [1/MPa]       [1/MPa]
             0  2,18152e+001  8,10000e+001  9,99998e-003  2,70000e-001  3,10185e+001  1,41565e-001  8,45000e-001  5,91793e+002  2,50000e+001  2,49678e+004  3,56082e+003  2,52205e+004  1,42616e-001  3,92532e-005  5,59814e-006  3,96503e-005
             1  2,17776e+001  1,51000e+002  5,01000e+000  1,45625e-001  1,77225e+001  1,46276e-001  7,85625e-001  5,97301e+002  2,50000e+001  2,35512e+004  3,45162e+003  2,38028e+004  1,46558e-001  4,15678e-005  6,09211e-006  4,20119e-005
             2  2,17998e+001  1,59000e+002  1,00100e+001  1,40659e-001  1,75187e+001  1,32820e-001  7,68578e-001  5,93473e+002  2,50000e+001  2,30576e+004  3,03265e+003  2,32562e+004  1,31525e-001  4,26321e-005  5,60718e-006  4,29993e-005
             3  2,18079e+001  1,67000e+002  1,50100e+001  1,36620e-001  1,79534e+001  1,02058e-001  7,63343e-001  5,91201e+002  2,50000e+001  2,19296e+004  2,17058e+003  2,20368e+004  9,89797e-002  4,51581e-005  4,46973e-006  4,53787e-005
             4  2,18203e+001  1,79000e+002  2,00100e+001  5,02520e-001  6,75355e+001  8,76069e-002  7,59332e-001  5,89609e+002  2,50000e+001  2,14706e+004  1,78443e+003  2,15446e+004  8,31104e-002  4,62558e-005  3,84434e-006  4,64153e-005
             5  2,18131e+001  1,90000e+002  2,50100e+001  5,06197e-001  6,80640e+001  8,63839e-002  7,52648e-001  5,88490e+002  2,50000e+001  2,14618e+004  1,73047e+003  2,15315e+004  8,06300e-002  4,62934e-005  3,73264e-006  4,64436e-005
             6  2,18207e+001  1,94000e+002  3,00100e+001  5,00565e-001  6,84074e+001  7,28237e-002  7,50327e-001  5,87041e+002  2,50000e+001  2,11358e+004  1,38881e+003  2,11814e+004  6,57089e-002  4,71097e-005  3,09553e-006  4,72113e-005
             7  2,18483e+001  2,03000e+002  3,50100e+001  4,96443e-001  6,82894e+001  7,31991e-002  7,50039e-001  5,85833e+002  2,50000e+001  2,09955e+004  1,36143e+003  2,10396e+004  6,48436e-002  4,74297e-005  3,07551e-006  4,75293e-005
             8  2,18577e+001  2,06000e+002  4,00100e+001  4,99024e-001  6,90175e+001  7,67350e-002  7,48790e-001  5,85411e+002  2,50000e+001  2,08749e+004  1,40200e+003  2,09220e+004  6,71621e-002  4,76892e-005  3,20291e-006  4,77967e-005
             9  2,18792e+001  2,18000e+002  4,50100e+001  4,91626e-001  6,83083e+001  8,16239e-002  7,47448e-001  5,85726e+002  2,50000e+001  2,07693e+004  1,47141e+003  2,08214e+004  7,08451e-002  4,79075e-005  3,39401e-006  4,80275e-005
            10  2,18879e+001  2,23000e+002  5,00100e+001  4,90956e-001  6,83653e+001  8,68267e-002  7,48059e-001  5,86242e+002  2,50000e+001  2,07130e+004  1,55032e+003  2,07710e+004  7,48474e-002  4,80098e-005  3,59341e-006  4,81441e-005
            11  2,18807e+001  2,32000e+002  5,50100e+001  4,95058e-001  6,91170e+001  9,24334e-002  7,48334e-001  5,86619e+002  2,50000e+001  2,06467e+004  1,63645e+003  2,07115e+004  7,92595e-002  4,81314e-005  3,81487e-006  4,82824e-005
            12  2,18761e+001  2,36000e+002  6,00100e+001  5,02926e-001  7,04920e+001  9,83281e-002  7,48019e-001  5,86826e+002  2,50000e+001  2,05522e+004  1,72567e+003  2,06245e+004  8,39653e-002  4,83160e-005  4,05687e-006  4,84860e-005
            13  2,17972e+001  2,53000e+002  6,50100e+001  5,03138e-001  7,09564e+001  1,05907e-001  7,47738e-001  5,87027e+002  2,50000e+001  2,04086e+004  1,84446e+003  2,04918e+004  9,03767e-002  4,86019e-005  4,39248e-006  4,88000e-005
            14  2,17744e+001  2,62000e+002  7,00100e+001  4,89512e-001  6,96060e+001  1,13343e-001  7,46467e-001  5,87349e+002  2,50000e+001  2,02225e+004  1,95452e+003  2,03168e+004  9,66503e-002  4,89921e-005  4,73510e-006  4,92204e-005
            15  2,17642e+001  2,74000e+002  7,50100e+001  4,93935e-001  7,09862e+001  1,18724e-001  7,45540e-001  5,87306e+002  2,50000e+001  1,99929e+004  2,01628e+003  2,00943e+004  1,00850e-001  4,95141e-005  4,99348e-006  4,97652e-005
            16  2,17663e+001  2,86000e+002  8,00100e+001  4,78958e-001  6,99151e+001  1,22652e-001  7,46049e-001  5,87231e+002  2,50000e+001  1,96703e+004  2,03739e+003  1,97756e+004  1,03577e-001  5,02983e-005  5,20975e-006  5,05674e-005
            17  2,17620e+001  2,96000e+002  8,50100e+001  4,87644e-001  7,21470e+001  1,22810e-001  7,46975e-001  5,87042e+002  2,50000e+001  1,94016e+004  1,98837e+003  1,95032e+004  1,02485e-001  5,10065e-005  5,22742e-006  5,12737e-005
            18  2,17520e+001  3,10000e+002  9,00100e+001  4,85535e-001  7,29373e+001  1,23282e-001  7,47981e-001  5,86685e+002  2,50000e+001  1,91012e+004  1,94282e+003  1,91998e+004  1,01712e-001  5,18166e-005  5,27035e-006  5,20839e-005
            19  2,17396e+001  3,25000e+002  9,50100e+001  4,70964e-001  7,19885e+001  1,29373e-001  7,48589e-001  5,86429e+002  2,50000e+001  1,87537e+004  1,99977e+003  1,88601e+004  1,06633e-001  5,27232e-005  5,62203e-006  5,30221e-005
            20  2,17424e+001  3,37000e+002  1,00010e+002  4,90835e-001  7,61955e+001  1,37835e-001  7,50238e-001  5,86728e+002  2,50000e+001  1,84420e+004  2,10178e+003  1,85614e+004  1,13967e-001  5,35288e-005  6,10053e-006  5,38753e-005
£cfrp_0.5N_1

File: dma/CFRP_05N/CFRP_0.5N_2.txt
         Index            Ts             t             f             F             x         Phase            F0            x0            Tr            M'            M"            M*     tan_delta            C'            C"            C*
           [#]          [°C]           [s]          [Hz]           [N]          [um]         [rad]           [N]          [um]          [°C]         [MPa]         [MPa]         [MPa]            []       [1/MPa]       [1/MPa]       [1/MPa]
             0  2,16742e+001  8,10000e+001  9,99998e-003  2,75000e-001  3,22433e+001  1,72498e-001  8,45000e-001  5,91872e+002  2,50000e+001  2,43421e+004  4,24592e+003  2,47096e+004  1,74427e-001  3,98682e-005  6,95410e-006  4,04701e-005
             1  2,16802e+001  1,50000e+002  5,01000e+000  1,46622e-001  1,75627e+001  1,74742e-001  7,85625e-001  5,96283e+002  2,50000e+001  2,38193e+004  4,18913e+003  2,41848e+004  1,75872e-001  4,07232e-005  7,16206e-006  4,13482e-005
             2  2,16874e+001  1,58000e+002  1,00100e+001  1,40663e-001  1,78377e+001  1,74787e-001  7,69594e-001  5,92861e+002  2,50000e+001  2,24988e+004  3,92852e+003  2,28393e+004  1,74610e-001  4,31317e-005  7,53122e-006  4,37843e-005
             3  2,16742e+001  1,67000e+002  1,50100e+001  1,38423e-001  1,80864e+001  1,36891e-001  7,64049e-001  5,91359e+002  2,50000e+001  2,19660e+004  2,95226e+003  2,21635e+004  1,34402e-001  4,47172e-005  6,01006e-006  4,51193e-005
             4  2,16957e+001  1,79000e+002  2,00100e+001  5,03130e-001  6,70988e+001  8,76673e-002  7,59896e-001  5,90296e+002  2,50000e+001  2,16370e+004  1,79962e+003  2,17117e+004  8,31733e-002  4,58997e-005  3,81763e-006  4,60582e-005
             5  2,16837e+001  1,92000e+002  2,50100e+001  5,07273e-001  6,78257e+001  9,89559e-002  7,52082e-001  5,89303e+002  2,50000e+001  2,15596e+004  2,01231e+003  2,16533e+004  9,33370e-002  4,59824e-005  4,29186e-006  4,61822e-005
             6  2,16859e+001  1,95000e+002  3,00100e+001  4,98641e-001  6,72702e+001  7,99506e-002  7,49003e-001  5,88208e+002  2,50000e+001  2,14007e+004  1,55998e+003  2,14575e+004  7,28941e-002  4,64805e-005  3,38815e-006  4,66038e-005
             7  2,16955e+001  2,06000e+002  3,50100e+001  5,02892e-001  6,81563e+001  7,98889e-002  7,48749e-001  5,87654e+002  2,50000e+001  2,13010e+004  1,52489e+003  2,13555e+004  7,15875e-002  4,67068e-005  3,34362e-006  4,68263e-005
             8  2,17185e+001  2,09000e+002  4,00100e+001  5,02547e-001  6,82625e+001  8,60224e-002  7,48328e-001  5,87875e+002  2,50000e+001  2,12417e+004  1,62560e+003  2,13038e+004  7,65289e-002  4,68032e-005  3,58180e-006  4,69400e-005
             9  2,17070e+001  2,16000e+002  4,50100e+001  4,88355e-001  6,65125e+001  9,75470e-002  7,47897e-001  5,88632e+002  2,50000e+001  2,11627e+004  1,83945e+003  2,12425e+004  8,69195e-002  4,68987e-005  4,07641e-006  4,70755e-005
            10  2,17020e+001  2,21000e+002  5,00100e+001  5,07600e-001  6,92102e+001  1,07805e-001  7,47651e-001  5,90881e+002  2,50000e+001  2,11170e+004  2,02822e+003  2,12142e+004  9,60469e-002  4,69224e-005  4,50675e-006  4,71383e-005
            11  2,16829e+001  2,31000e+002  5,50100e+001  4,95920e-001  6,77844e+001  1,15065e-001  7,46860e-001  5,97431e+002  2,50000e+001  2,10471e+004  2,14997e+003  2,11566e+004  1,02150e-001  4,70218e-005  4,80330e-006  4,72665e-005
            12  2,16824e+001  2,39000e+002  6,00100e+001  5,08074e-001  6,97262e+001  1,26434e-001  7,45279e-001  6,09534e+002  2,50000e+001  2,09337e+004  2,35363e+003  2,10656e+004  1,12432e-001  4,71736e-005  5,30385e-006  4,74708e-005
            13  2,16687e+001  2,51000e+002  6,50100e+001  4,98357e-001  6,87098e+001  1,46356e-001  7,43610e-001  6,26065e+002  2,50000e+001  2,07830e+004  2,73203e+003  2,09618e+004  1,31455e-001  4,72989e-005  6,21766e-006  4,77058e-005
            14  2,16561e+001  2,63000e+002  7,00100e+001  4,92216e-001  6,81735e+001  1,82468e-001  7,42109e-001  6,46835e+002  2,50000e+001  2,05736e+004  3,44028e+003  2,08593e+004  1,67218e-001  4,72838e-005  7,90669e-006  4,79403e-005
            15  2,16489e+001  2,84000e+002  7,50100e+001  4,79382e-001  6,66798e+001  2,30056e-001  7,41638e-001  6,69722e+002  2,50000e+001  2,02971e+004  4,37227e+003  2,07627e+004  2,15413e-001  4,70833e-005  1,01424e-005  4,81633e-005
            16  2,16626e+001  3,06000e+002  8,00100e+001  4,66266e-001  6,48780e+001  2,88312e-001  7,41552e-001  6,93632e+002  2,50000e+001  1,99991e+004  5,52104e+003  2,07472e+004  2,76065e-001  4,64614e-005  1,28264e-005  4,81994e-005
            17  2,16635e+001  3,23000e+002  8,50100e+001  4,66066e-001  6,49873e+001  3,24838e-001  7,41209e-001  7,21640e+002  2,50000e+001  1,97412e+004  6,20950e+003  2,06948e+004  3,14545e-001  4,60949e-005  1,44989e-005  4,83214e-005
            18  2,16650e+001  3,45000e+002  9,00100e+001  4,68101e-001  6,53079e+001  3,36022e-001  7,41144e-001  7,52940e+002  2,50000e+001  1,96589e+004  6,39991e+003  2,06744e+004  3,25547e-001  4,59931e-005  1,49729e-005  4,83689e-005
            19  2,16709e+001  3,54000e+002  9,50100e+001  4,85048e-001  6,74179e+001  3,36837e-001  7,42491e-001  7,81621e+002  2,50000e+001  1,97275e+004  6,41322e+003  2,07438e+004  3,25090e-001  4,58455e-005  1,49039e-005  4,82073e-005
            20  2,16807e+001  3,68000e+002  1,00010e+002  4,73331e-001  6,51680e+001  3,44134e-001  7,46381e-001  7,98744e+002  2,50000e+001  1,98672e+004  6,59272e+003  2,09325e+004  3,31839e-001  4,53414e-005  1,50460e-005  4,77726e-005
£cfrp_0.5N_1

File: dma/CFRP_1N/CFRP_1N_2.txt
         Index            Ts             t             f             F             x         Phase            F0            x0            Tr            M'            M"            M*     tan_delta            C'            C"            C*
           [#]          [°C]           [s]          [Hz]           [N]          [um]         [rad]           [N]          [um]          [°C]         [MPa]         [MPa]         [MPa]            []       [1/MPa]       [1/MPa]       [1/MPa]
             0  2,21421e+001  5,50000e+001  9,99998e-003  4,00000e-001  8,93747e+001 -7,00900e-002  3,55000e-001  4,78545e+002  2,50000e+001  1,29133e+004 -9,13464e+002  1,29456e+004 -7,07380e-002  7,70537e-005 -5,45063e-006  7,72463e-005
             1  2,20507e+001  1,45000e+002  5,01000e+000  2,61455e-001  3,94762e+001  1,01756e-001  1,06437e+000  5,96443e+002  2,50000e+001  1,90765e+004  1,92925e+003  1,91738e+004  1,01132e-001  5,18898e-005  5,24774e-006  5,21545e-005
             2  2,21960e+001  1,69000e+002  1,00100e+001  6,35914e-001  8,56698e+001  8,40694e-002  1,25984e+000  6,29728e+002  2,50000e+001  2,14234e+004  1,75733e+003  2,14954e+004  8,20286e-002  4,63659e-005  3,80333e-006  4,65216e-005
             3  2,21603e+001  1,81000e+002  1,50100e+001  1,00433e+000  1,35135e+002  5,82488e-002  1,33004e+000  6,41911e+002  2,50000e+001  2,14889e+004  1,17683e+003  2,15211e+004  5,47647e-002  4,63966e-005  2,54089e-006  4,64661e-005
             4  2,21153e+001  1,91000e+002  2,00100e+001  1,00537e+000  1,35286e+002  5,51461e-002  1,38244e+000  6,50884e+002  2,50000e+001  2,14903e+004  1,08319e+003  2,15176e+004  5,04035e-002  4,64147e-005  2,33946e-006  4,64736e-005
             5  2,21116e+001  1,94000e+002  2,50100e+001  1,00490e+000  1,35042e+002  6,54050e-002  1,47040e+000  6,65828e+002  2,50000e+001  2,15060e+004  1,27926e+003  2,15440e+004  5,94838e-002  4,63346e-005  2,75616e-006  4,64165e-005
             6  2,20931e+001  2,05000e+002  3,00100e+001  1,00525e+000  1,34394e+002  5,37979e-002  1,50246e+000  6,71652e+002  2,50000e+001  2,16296e+004  1,00727e+003  2,16530e+004  4,65689e-002  4,61329e-005  2,14836e-006  4,61829e-005
             7  2,20912e+001  2,08000e+002  3,50100e+001  1,00874e+000  1,36730e+002  5,49335e-002  1,50291e+000  6,71823e+002  2,50000e+001  2,13298e+004  9,91174e+002  2,13529e+004  4,64689e-002  4,67816e-005  2,17389e-006  4,68321e-005
             8  2,20816e+001  2,20000e+002  4,00100e+001  1,00362e+000  1,37004e+002  5,80828e-002  1,50404e+000  6,72378e+002  2,50000e+001  2,11732e+004  1,02466e+003  2,11980e+004  4,83941e-002  4,71191e-005  2,28028e-006  4,71742e-005
             9  2,20779e+001  2,23000e+002  4,50100e+001  1,00107e+000  1,37405e+002  5,96710e-002  1,50380e+000  6,73224e+002  2,50000e+001  2,10528e+004  1,02633e+003  2,10778e+004  4,87504e-002  4,73869e-005  2,31013e-006  4,74432e-005
            10  2,21027e+001  2,32000e+002  5,00100e+001  1,03077e+000  1,42426e+002  6,11369e-002  1,50326e+000  6,73981e+002  2,50000e+001  2,09080e+004  1,02415e+003  2,09330e+004  4,89837e-002  4,77142e-005  2,33722e-006  4,77714e-005
            11  2,21142e+001  2,36000e+002  5,50100e+001  1,01364e+000  1,41000e+002  6,26009e-002  1,50295e+000  6,74623e+002  2,50000e+001  2,07630e+004  1,02186e+003  2,07881e+004  4,92153e-002  4,80463e-005  2,36461e-006  4,81044e-005
            12  2,20942e+001  2,45000e+002  6,00100e+001  1,02842e+000  1,44119e+002  6,40531e-002  1,50165e+000  6,75056e+002  2,50000e+001  2,06035e+004  1,01853e+003  2,06286e+004  4,94351e-002  4,84172e-005  2,39351e-006  4,84763e-005
            13  2,20894e+001  2,56000e+002  6,50100e+001  1,00114e+000  1,41454e+002  6,58299e-002  1,50062e+000  6,75662e+002  2,50000e+001  2,04280e+004  1,02102e+003  2,04535e+004  4,99813e-002  4,88305e-005  2,44061e-006  4,88914e-005
            14  2,20749e+001  2,60000e+002  7,00100e+001  9,91166e-001  1,41285e+002  6,72844e-002  1,49978e+000  6,76259e+002  2,50000e+001  2,02416e+004  1,01620e+003  2,02671e+004  5,02036e-002  4,92791e-005  2,47399e-006  4,93412e-005
            15  2,20883e+001  2,77000e+002  7,50100e+001  9,98500e-001  1,43679e+002  6,86491e-002  1,50143e+000  6,77477e+002  2,50000e+001  2,00442e+004  1,00894e+003  2,00695e+004  5,03358e-002  4,97638e-005  2,50490e-006  4,98268e-005
            16  2,21057e+001  2,89000e+002  8,00100e+001  9,90910e-001  1,44266e+002  6,90842e-002  1,50239e+000  6,78504e+002  2,50000e+001  1,98038e+004  9,80951e+002  1,98281e+004  4,95335e-002  5,03718e-005  2,49509e-006  5,04335e-005
            17  2,20922e+001  2,99000e+002  8,50100e+001  9,93562e-001  1,46067e+002  7,09631e-002  1,50123e+000  6,78739e+002  2,50000e+001  1,96033e+004  9,83754e+002  1,96280e+004  5,01831e-002  5,08837e-005  2,55350e-006  5,09477e-005
            18  2,21049e+001  3,10000e+002  9,00100e+001  9,81487e-001  1,45717e+002  7,46033e-002  1,50108e+000  6,79037e+002  2,50000e+001  1,94008e+004  1,02056e+003  1,94276e+004  5,26039e-002  5,14020e-005  2,70394e-006  5,14731e-005
            19  2,20870e+001  3,23000e+002  9,50100e+001  9,87693e-001  1,48233e+002  7,60776e-002  1,50059e+000  6,79588e+002  2,50000e+001  1,91830e+004  1,01377e+003  1,92098e+004  5,28472e-002  5,19843e-005  2,74722e-006  5,20569e-005
            20  2,21005e+001  3,35000e+002  1,00010e+002  9,88937e-001  1,50099e+002  7,50674e-002  1,50008e+000  6,80470e+002  2,50000e+001  1,89614e+004  9,59313e+002  1,89856e+004  5,05930e-002  5,26041e-005  2,66140e-006  5,26714e-005
£CFRP_1N_1
