Repository: LolloCappo/Thermoelasticity-Interactive-Analysis

Thermoelastic Stress Analysis (TSA)
---------------------------------------------


Perform interactive frequency-based analysis for thermal acquisition and data visualization: digital lock-in and real-frequency reconstruction using FFT approach 

The reference signal is reconstruct digitaly, so need the frequency and the phase. The real frequency for the load can be different from the frequency set in the load/acquistion sistem. The digital signal may be out of phase with the infrared response and this will produce an apparent phase shift in the recorde thermoelastic signal.The "freq_detection" method try to reconstruction the reference signal from the thermal video, without the need of acquisiton.

Simple examples
---------------

Here is a simple example on how to use the code:

.. code-block:: python

   fs = 120 # Sampling rate [Hz]
   path = 'video.npy'
   analysis = pytsa.TSA(fa,path)
   fr = 40 # load frequency [Hz]
   analysis.freq_detection(fr,cordinate[0],cordinate[1],cordinate[2],cordinate[3],view=True)
   analysis.lockin()
   analysis.view_result()

.. image:: image/set_freq.png
   :width: 400

.. image:: image/cfrp_force_H_fa120_fr40.png
  :width: 400



Other examples are included (`base.py <https://github.com/LolloCappo/Thermoelasticity-Interactive-Analysis/tree/main/Esempi>`_)

File: dma/Marzo 17/strato 1/cfrp_f1_100_1.txt
         Index            Ts             t             f             F             x         Phase            F0            x0            Tr            M'            M"            M*     tan_delta            C'            C"            C*
           [#]          [°C]           [s]          [Hz]           [N]          [um]         [rad]           [N]          [um]          [°C]         [MPa]         [MPa]         [MPa]            []       [1/MPa]       [1/MPa]       [1/MPa]
             0  2,20361e+001  1,00000e+000  9,99999e-001  1,00000e+000  1,27572e+001  2,25753e-002  1,57500e+000  3,46060e+002  2,50000e+001  1,64292e+004  3,79251e+002  1,64336e+004  2,30840e-002  6,08348e-005  1,40431e-006  6,08510e-005
             1  2,20937e+001  9,00000e+000  1,10000e+001  9,99635e-001  1,26910e+001  2,09452e-002  1,55312e+000  3,47873e+002  2,50000e+001  1,65122e+004  3,11306e+002  1,65152e+004  1,88530e-002  6,05397e-005  1,14136e-006  6,05505e-005
             2  2,20837e+001  1,20000e+001  2,10000e+001  1,00386e+000  1,27323e+001  2,22201e-002  1,54722e+000  3,48485e+002  2,50000e+001  1,65266e+004  2,91211e+002  1,65292e+004  1,76208e-002  6,04898e-005  1,06587e-006  6,04992e-005
             3  2,20694e+001  1,80000e+001  3,10000e+001  1,00031e+000  1,27057e+001  2,41802e-002  1,52859e+000  3,48344e+002  2,50000e+001  1,64978e+004  2,82043e+002  1,65002e+004  1,70958e-002  6,05965e-005  1,03594e-006  6,06053e-005
             4  2,20657e+001  2,10000e+001  4,10000e+001  9,97650e-001  1,26910e+001  2,70389e-002  1,51327e+000  3,48299e+002  2,50000e+001  1,64665e+004  2,88171e+002  1,64690e+004  1,75005e-002  6,07109e-005  1,06247e-006  6,07202e-005
             5  2,20461e+001  3,00000e+001  5,10000e+001  7,14857e-001  9,09157e+000  2,81646e-002  1,50219e+000  3,48471e+002  2,50000e+001  1,64634e+004  2,65300e+002  1,64655e+004  1,61145e-002  6,07251e-005  9,78556e-007  6,07330e-005
             6  2,20376e+001  3,30000e+001  6,10000e+001  1,00552e+000  1,28107e+001  3,30487e-002  1,49211e+000  3,48480e+002  2,50000e+001  1,64240e+004  3,05732e+002  1,64268e+004  1,86150e-002  6,08654e-005  1,13301e-006  6,08760e-005
             7  2,20205e+001  4,40000e+001  7,10000e+001  1,00196e+000  1,27807e+001  3,58763e-002  1,48121e+000  3,48373e+002  2,50000e+001  1,63931e+004  3,11298e+002  1,63961e+004  1,89896e-002  6,09792e-005  1,15797e-006  6,09902e-005
             8  2,20287e+001  5,30000e+001  8,10000e+001  1,02016e+000  1,30292e+001  3,91783e-002  1,47039e+000  3,48278e+002  2,50000e+001  1,63597e+004  3,24832e+002  1,63629e+004  1,98556e-002  6,11016e-005  1,21321e-006  6,11137e-005
             9  2,21220e+001  6,20000e+001  9,10000e+001  1,01969e+000  1,30362e+001  4,22583e-002  1,46324e+000  3,48273e+002  2,50000e+001  1,63293e+004  3,34642e+002  1,63327e+004  2,04933e-002  6,12139e-005  1,25448e-006  6,12268e-005
            10  2,21627e+001  7,20000e+001  1,01000e+002  1,03523e+000  1,32428e+001  4,44201e-002  1,46002e+000  3,48299e+002  2,50000e+001  1,63042e+004  3,29066e+002  1,63075e+004  2,01830e-002  6,13091e-005  1,23740e-006  6,13215e-005
cfrp_dma_1, 16.04.2021 16:43:51

File: dma/Marzo 17/strato 1/cfrp_f1_100_1_dietro.txt
         Index            Ts             t             f             F             x         Phase            F0            x0            Tr            M'            M"            M*     tan_delta            C'            C"            C*
           [#]          [°C]           [s]          [Hz]           [N]          [um]         [rad]           [N]          [um]          [°C]         [MPa]         [MPa]         [MPa]            []       [1/MPa]       [1/MPa]       [1/MPa]
             0  2,23653e+001  1,80000e+001  9,99999e-001  8,65000e-001  1,02561e+001  2,20629e-002  3,29000e+000  3,43712e+002  2,50000e+001  1,77226e+004  4,00745e+002  1,77271e+004  2,26121e-002  5,63963e-005  1,27524e-006  5,64107e-005
             1  2,23187e+001  3,00000e+001  1,10000e+001  1,00093e+000  1,18641e+001  2,10931e-002  3,24312e+000  3,44929e+002  2,50000e+001  1,77287e+004  3,37770e+002  1,77319e+004  1,90522e-002  5,63853e-005  1,07426e-006  5,63955e-005
             2  2,22953e+001  3,30000e+001  2,10000e+001  1,00524e+000  1,18882e+001  2,24387e-002  3,21070e+000  3,45174e+002  2,50000e+001  1,77681e+004  3,17887e+002  1,77709e+004  1,78909e-002  5,62627e-005  1,00659e-006  5,62717e-005
             3  2,22511e+001  4,20000e+001  3,10000e+001  1,00580e+000  1,18658e+001  2,48182e-002  3,19764e+000  3,45199e+002  2,50000e+001  1,78087e+004  3,17030e+002  1,78115e+004  1,78020e-002  5,61345e-005  9,99303e-007  5,61434e-005
             4  2,22263e+001  4,50000e+001  4,10000e+001  1,00559e+000  1,18397e+001  2,72928e-002  3,18797e+000  3,45251e+002  2,50000e+001  1,78394e+004  3,17750e+002  1,78422e+004  1,78117e-002  5,60380e-005  9,98135e-007  5,60469e-005
             5  2,21718e+001  5,30000e+001  5,10000e+001  1,00474e+000  1,18235e+001  2,84921e-002  3,17231e+000  3,45358e+002  2,50000e+001  1,78417e+004  2,94359e+002  1,78441e+004  1,64984e-002  5,60333e-005  9,24459e-007  5,60409e-005
             6  2,22283e+001  6,20000e+001  6,10000e+001  1,00510e+000  1,17997e+001  3,30875e-002  3,15980e+000  3,45377e+002  2,50000e+001  1,78753e+004  3,34428e+002  1,78784e+004  1,87090e-002  5,59236e-005  1,04627e-006  5,59334e-005
             7  2,22533e+001  6,50000e+001  7,10000e+001  1,00602e+000  1,17925e+001  3,65374e-002  3,14974e+000  3,45337e+002  2,50000e+001  1,78918e+004  3,53041e+002  1,78953e+004  1,97320e-002  5,58699e-005  1,10243e-006  5,58807e-005
             8  2,22044e+001  7,50000e+001  8,10000e+001  1,00905e+000  1,18110e+001  3,94640e-002  3,14132e+000  3,45314e+002  2,50000e+001  1,79052e+004  3,61921e+002  1,79089e+004  2,02131e-002  5,58268e-005  1,12844e-006  5,58382e-005
             9  2,21728e+001  8,30000e+001  9,10000e+001  1,02539e+000  1,19842e+001  4,25542e-002  3,13154e+000  3,45308e+002  2,50000e+001  1,79183e+004  3,73868e+002  1,79222e+004  2,08651e-002  5,57845e-005  1,16395e-006  5,57967e-005
            10  2,21607e+001  9,00000e+001  1,01000e+002  1,02414e+000  1,19493e+001  4,46905e-002  3,11887e+000  3,45304e+002  2,50000e+001  1,79334e+004  3,68154e+002  1,79372e+004  2,05290e-002  5,57384e-005  1,14425e-006  5,57502e-005
cfrp_dma_1, 16.04.2021 16:54:28
