Repository: LolloCappo/Thermoelasticity-Interactive-Analysis

Thermoelastic Stress Analysis (TSA)
---------------------------------------------


Perform interactive frequency-based analysis for thermal acquisition and data visualization: digital lock-in and real-frequency reconstruction using FFT approach 

The reference signal is reconstruct digitaly, so need the frequency and the phase. The real frequency for the load can be different from the frequency set in the load/acquistion sistem. The digital signal may be out of phase with the infrared response and this will produce an apparent phase shift in the recorde thermoelastic signal.The "freq_detection" method try to reconstruction the reference signal from the thermal video, without the need of acquisiton.

Simple examples
---------------

Here is a simple example on how to use the code:

.. code-block:: python

   fs = 120 # Sampling rate [Hz]
   path = 'video.npy'
   analysis = pytsa.TSA(fa,path)
   fr = 40 # load frequency [Hz]
   analysis.freq_detection(fr,cordinate[0],cordinate[1],cordinate[2],cordinate[3],view=True)
   analysis.lockin()
   analysis.view_result()

.. image:: image/set_freq.png
   :width: 400

.. image:: image/cfrp_force_H_fa120_fr40.png
  :width: 400



Other examples are included (`base.py <https://github.com/LolloCappo/Thermoelasticity-Interactive-Analysis/tree/main/Esempi>`_)

File: dma/Marzo 17/strato 4/cfrp_f1_100_1.txt
         Index            Ts             t             f             F             x         Phase            F0            x0            Tr            M'            M"            M*     tan_delta            C'            C"            C*
           [#]          [°C]           [s]          [Hz]           [N]          [um]         [rad]           [N]          [um]          [°C]         [MPa]         [MPa]         [MPa]            []       [1/MPa]       [1/MPa]       [1/MPa]
             0  2,23226e+001  1,90000e+001  9,99999e-001  8,45000e-001  1,42642e+001  1,53384e-002  1,51000e+000  5,39320e+002  2,50000e+001  1,23161e+004  1,90549e+002  1,23176e+004  1,54715e-002  8,11752e-005  1,25591e-006  8,11849e-005
             1  2,22728e+001  2,80000e+001  1,10000e+001  5,22631e-001  8,80280e+000  1,55727e-002  1,50063e+000  5,39975e+002  2,50000e+001  1,23439e+004  1,62767e+002  1,23450e+004  1,31860e-002  8,09976e-005  1,06804e-006  8,10047e-005
             2  2,22939e+001  3,20000e+001  2,10000e+001  1,00507e+000  1,70234e+001  1,68105e-002  1,50007e+000  5,40227e+002  2,50000e+001  1,22717e+004  1,46326e+002  1,22726e+004  1,19238e-002  8,14765e-005  9,71512e-007  8,14823e-005
             3  2,22639e+001  4,10000e+001  3,10000e+001  1,00226e+000  1,70195e+001  1,85843e-002  1,49863e+000  5,40014e+002  2,50000e+001  1,22366e+004  1,37204e+002  1,22374e+004  1,12126e-002  8,17119e-005  9,16201e-007  8,17170e-005
             4  2,22671e+001  4,40000e+001  4,10000e+001  1,00076e+000  1,70065e+001  2,15115e-002  1,49811e+000  5,40062e+002  2,50000e+001  1,22232e+004  1,42826e+002  1,22240e+004  1,16849e-002  8,18005e-005  9,55828e-007  8,18061e-005
             5  2,23291e+001  5,50000e+001  5,10000e+001  1,00684e+000  1,71329e+001  2,28442e-002  1,49764e+000  5,40105e+002  2,50000e+001  1,22010e+004  1,28388e+002  1,22017e+004  1,05227e-002  8,19512e-005  8,62349e-007  8,19557e-005
             6  2,23217e+001  5,80000e+001  6,10000e+001  1,00461e+000  1,71065e+001  2,72507e-002  1,49777e+000  5,40128e+002  2,50000e+001  1,21859e+004  1,52479e+002  1,21868e+004  1,25128e-002  8,20494e-005  1,02667e-006  8,20558e-005
             7  2,22874e+001  6,80000e+001  7,10000e+001  1,02488e+000  1,74559e+001  3,06062e-002  1,49828e+000  5,39970e+002  2,50000e+001  1,21751e+004  1,63467e+002  1,21762e+004  1,34263e-002  8,21200e-005  1,10257e-006  8,21274e-005
             8  2,22232e+001  7,70000e+001  8,10000e+001  1,00749e+000  1,71557e+001  3,33824e-002  1,49881e+000  5,39835e+002  2,50000e+001  1,21692e+004  1,67291e+002  1,21704e+004  1,37470e-002  8,21588e-005  1,12944e-006  8,21666e-005
             9  2,21682e+001  8,80000e+001  9,10000e+001  1,03021e+000  1,75371e+001  3,61272e-002  1,49981e+000  5,39783e+002  2,50000e+001  1,21632e+004  1,70730e+002  1,21644e+004  1,40366e-002  8,21993e-005  1,15380e-006  8,22073e-005
            10  2,21471e+001  9,20000e+001  1,01000e+002  1,03984e+000  1,77003e+001  3,75503e-002  1,50096e+000  5,39681e+002  2,50000e+001  1,21527e+004  1,57648e+002  1,21537e+004  1,29723e-002  8,22724e-005  1,06726e-006  8,22793e-005
cfrp_dma_2, 16.04.2021 17:03:22

File: dma/Marzo 17/strato 4/cfrp_f1_100_1_dietro.txt
         Index            Ts             t             f             F             x         Phase            F0            x0            Tr            M'            M"            M*     tan_delta            C'            C"            C*
           [#]          [°C]           [s]          [Hz]           [N]          [um]         [rad]           [N]          [um]          [°C]         [MPa]         [MPa]         [MPa]            []       [1/MPa]       [1/MPa]       [1/MPa]
             0  2,22593e+001  2,70000e+001  9,99999e-001  8,25000e-001  1,59858e+001  2,79231e-002  1,65500e+000  5,69539e+002  2,50000e+001  1,06916e+004  3,02458e+002  1,06959e+004  2,82893e-002  9,34564e-005  2,64382e-006  9,34938e-005
             1  2,22175e+001  3,50000e+001  1,10000e+001  1,00172e+000  1,94681e+001  2,59322e-002  1,62063e+000  5,72688e+002  2,50000e+001  1,06597e+004  2,52977e+002  1,06627e+004  2,37321e-002  9,37583e-005  2,22508e-006  9,37847e-005
             2  2,22021e+001  3,80000e+001  2,10000e+001  9,99886e-001  1,94276e+001  2,70604e-002  1,60937e+000  5,73769e+002  2,50000e+001  1,06612e+004  2,38421e+002  1,06638e+004  2,23634e-002  9,37514e-005  2,09661e-006  9,37749e-005
             3  2,21995e+001  4,50000e+001  3,10000e+001  1,00159e+000  1,94214e+001  2,93537e-002  1,59881e+000  5,74145e+002  2,50000e+001  1,06806e+004  2,36971e+002  1,06832e+004  2,21870e-002  9,35815e-005  2,07629e-006  9,36046e-005
             4  2,22162e+001  4,70000e+001  4,10000e+001  1,00816e+000  1,94134e+001  3,21212e-002  1,58532e+000  5,74297e+002  2,50000e+001  1,07530e+004  2,41924e+002  1,07557e+004  2,24983e-002  9,29503e-005  2,09122e-006  9,29738e-005
             5  2,24089e+001  5,40000e+001  5,10000e+001  1,00684e+000  1,93769e+001  3,34879e-002  1,56855e+000  5,74466e+002  2,50000e+001  1,07550e+004  2,29882e+002  1,07574e+004  2,13745e-002  9,29379e-005  1,98650e-006  9,29591e-005
             6  2,23091e+001  6,20000e+001  6,10000e+001  1,00140e+000  1,91150e+001  3,75348e-002  1,55253e+000  5,74282e+002  2,50000e+001  1,08392e+004  2,49259e+002  1,08421e+004  2,29961e-002  9,22090e-005  2,12045e-006  9,22334e-005
             7  2,22730e+001  6,60000e+001  7,10000e+001  1,00705e+000  1,91211e+001  3,98780e-002  1,53621e+000  5,73897e+002  2,50000e+001  1,08914e+004  2,49139e+002  1,08943e+004  2,28747e-002  9,17671e-005  2,09915e-006  9,17911e-005
             8  2,22086e+001  7,50000e+001  8,10000e+001  3,07200e-001  5,79982e+000  4,28328e-002  1,51731e+000  5,73377e+002  2,50000e+001  1,09469e+004  2,55940e+002  1,09499e+004  2,33801e-002  9,13002e-005  2,13461e-006  9,13251e-005
             9  2,21938e+001  7,80000e+001  9,10000e+001  1,02238e+000  1,91597e+001  4,36853e-002  1,49505e+000  5,72635e+002  2,50000e+001  1,10215e+004  2,39570e+002  1,10242e+004  2,17365e-002  9,06885e-005  1,97125e-006  9,07099e-005
            10  2,21640e+001  8,70000e+001  1,01000e+002  2,63614e-001  4,89411e+000  4,31383e-002  1,47087e+000  5,71687e+002  2,50000e+001  1,11183e+004  2,07498e+002  1,11203e+004  1,86627e-002  8,99103e-005  1,67797e-006  8,99259e-005
cfrp_dma_2, 16.04.2021 17:08:36
