Repository: LolloCappo/Thermoelasticity-Interactive-Analysis

Thermoelastic Stress Analysis (TSA)
---------------------------------------------


Perform interactive frequency-based analysis for thermal acquisition and data visualization: digital lock-in and real-frequency reconstruction using FFT approach 

The reference signal is reconstruct digitaly, so need the frequency and the phase. The real frequency for the load can be different from the frequency set in the load/acquistion sistem. The digital signal may be out of phase with the infrared response and this will produce an apparent phase shift in the recorde thermoelastic signal.The "freq_detection" method try to reconstruction the reference signal from the thermal video, without the need of acquisiton.

Simple examples
---------------

Here is a simple example on how to use the code:

.. code-block:: python

   fs = 120 # Sampling rate [Hz]
   path = 'video.npy'
   analysis = pytsa.TSA(fa,path)
   fr = 40 # load frequency [Hz]
   analysis.freq_detection(fr,cordinate[0],cordinate[1],cordinate[2],cordinate[3],view=True)
   analysis.lockin()
   analysis.view_result()

.. image:: image/set_freq.png
   :width: 400

.. image:: image/cfrp_force_H_fa120_fr40.png
  :width: 400



Other examples are included (`base.py <https://github.com/LolloCappo/Thermoelasticity-Interactive-Analysis/tree/main/Esempi>`_)

File: dma/marzo 18/strato 1-2/CFRP_f1_100_5_1N_1.txt
         Index            Ts             t             f             F             x         Phase            F0            x0            Tr            M'            M"            M*     tan_delta            C'            C"            C*
           [#]          [°C]           [s]          [Hz]           [N]          [um]         [rad]           [N]          [um]          [°C]         [MPa]         [MPa]         [MPa]            []       [1/MPa]       [1/MPa]       [1/MPa]
             0  2,25396e+001  1,03000e+002  9,99999e-001  3,55000e-001  4,08197e+000  8,55331e-001  4,42500e+000  1,50717e+003  2,50000e+001  2,43698e+005  2,96645e+005  3,83910e+005  1,21727e+000  1,65346e-006  2,01270e-006  2,60478e-006
             1  2,24307e+001  1,21000e+002  6,00000e+000  1,80648e-001  1,27501e+000  1,38659e+000  4,41719e+000  1,51517e+003  2,50000e+001  7,81549e+004  6,11504e+005  6,16479e+005  7,82427e+000  2,05646e-007  1,60903e-006  1,62212e-006
             2  2,23826e+001  1,39000e+002  1,10000e+001  1,85000e-001  1,87082e-001  9,95762e-001  4,21195e+000  1,51820e+003  2,50000e+001  7,95189e+005  4,96146e+006  5,02477e+006  6,23934e+000  3,14947e-008  1,96506e-007  1,99014e-007
             3  2,23757e+001  1,41000e+002  1,60000e+001  1,75000e-001  1,19345e-001  6,44117e-001  4,11411e+000  1,51314e+003  2,50000e+001  3,07342e+006  9,59769e+006  1,00778e+007  3,12280e+000  3,02617e-008  9,45012e-008  9,92282e-008
             4  2,23774e+001  1,42000e+002  2,10000e+001  1,60000e-001  1,73596e-001  4,33785e-001  4,09957e+000  1,51716e+003  2,50000e+001  4,65043e+006  3,67640e+006  5,92810e+006  7,90550e-001  1,32331e-007  1,04614e-007  1,68688e-007
             5  2,23796e+001  1,44000e+002  2,60000e+001  1,60000e-001  6,15580e-002  4,08398e-001  4,01215e+000  1,51805e+003  2,50000e+001 -1,01214e+007  2,44399e+007  2,64529e+007 -2,41467e+000 -1,44643e-008  3,49265e-008  3,78031e-008
             6  2,24255e+001  1,62000e+002  3,10000e+001  2,15000e-001  8,00538e-002  4,12580e-001  3,92316e+000  1,51796e+003  2,50000e+001 -1,18250e+007  2,34020e+007  2,62199e+007 -1,97902e+000 -1,72005e-008  3,40401e-008  3,81390e-008
             7  2,23913e+001  1,83000e+002  3,60000e+001  8,61392e+000  3,06809e+000  4,94800e-001  3,87150e+000  1,51708e+003  2,50000e+001 -1,15085e+007  1,88906e+007  2,21201e+007 -1,64144e+000 -2,35204e-008  3,86073e-008  4,52077e-008
             8  2,23874e+001  1,84000e+002  4,10000e+001  1,85000e-001  8,93577e-002  6,57829e-001  3,84095e+000  1,51627e+003  2,50000e+001 -1,55604e+006  1,46157e+007  1,46983e+007 -9,39289e+000 -7,20253e-009  6,76526e-008  6,80349e-008
             9  2,23876e+001  1,86000e+002  4,60000e+001  1,60000e-001  1,04113e-001  8,97033e-001  3,81441e+000  1,51543e+003  2,50000e+001 -7,44692e+004  8,54700e+006  8,54732e+006 -1,14772e+002 -1,01933e-009  1,16991e-007  1,16996e-007
            10  2,23889e+001  1,87000e+002  5,10000e+001  0,00000e+000  1,37670e-001  2,38573e+000  3,79708e+000  1,51591e+003  2,50000e+001  0,00000e+000  0,00000e+000  0,00000e+000  0,00000e+000  0,00000e+000  0,00000e+000  0,00000e+000
            11  2,23726e+001  2,05000e+002  5,60000e+001  5,06837e-003  5,09583e-003  1,30529e+000  3,77630e+000  1,51871e+003  2,50000e+001 -6,26540e+005  4,36441e+006  4,40915e+006 -6,96588e+000 -3,22285e-008  2,24500e-007  2,26801e-007
            12  2,23709e+001  2,10000e+002  6,10000e+001  4,55012e+000  5,18313e+000  1,51066e+000  3,73566e+000  1,52030e+003  2,50000e+001 -1,01574e+006  3,49351e+006  3,63818e+006 -3,43936e+000 -7,67389e-008  2,63933e-007  2,74863e-007
            13  2,23717e+001  2,29000e+002  6,60000e+001  3,20000e-001  3,73300e-001  1,62175e+000  3,67725e+000  1,52175e+003  2,50000e+001 -1,25218e+006  3,20048e+006  3,43672e+006 -2,55592e+000 -1,06018e-007  2,70974e-007  2,90975e-007
            14  2,23663e+001  2,31000e+002  7,10000e+001  4,09707e-001  5,39774e-001  1,69041e+000  3,64117e+000  1,52267e+003  2,50000e+001 -1,17077e+006  2,79061e+006  3,02625e+006 -2,38356e+000 -1,27839e-007  3,04711e-007  3,30442e-007
            15  2,23657e+001  2,52000e+002  7,60000e+001  3,00025e+000  3,72057e+000  1,45258e+000  3,66253e+000  1,52286e+003  2,50000e+001 -6,74162e+005  3,36493e+006  3,43180e+006 -4,99128e+000 -5,72427e-008  2,85714e-007  2,91392e-007
            16  2,23628e+001  2,53000e+002  8,10000e+001  4,10000e-001  4,59368e-001  8,45343e-001  3,66957e+000  1,52468e+003  2,50000e+001  1,85977e+006  4,44209e+006  4,81570e+006  2,38852e+000  8,01939e-008  1,91544e-007  2,07654e-007
            17  2,23589e+001  2,55000e+002  8,60000e+001  2,30000e-001  2,09162e-001  9,53173e-001  3,67272e+000  1,52686e+003  2,50000e+001  9,94542e+005  5,71187e+006  5,79781e+006  5,74322e+000  2,95866e-008  1,69922e-007  1,72479e-007
            18  2,23617e+001  2,56000e+002  9,10000e+001  5,55670e-001  3,56033e-001  7,73938e-001  3,69769e+000  1,52819e+003  2,50000e+001  1,17677e+006  9,67441e+006  9,74572e+006  8,22116e+000  1,23898e-008  1,01858e-007  1,02609e-007
            19  2,23578e+001  2,77000e+002  9,60000e+001  1,40000e-001  6,03269e-002  4,40944e-001  3,73491e+000  1,52756e+003  2,50000e+001 -2,89125e+006  2,42367e+007  2,44085e+007 -8,38277e+000 -4,85292e-009  4,06809e-008  4,09693e-008
            20  2,23400e+001  2,98000e+002  1,01000e+002  8,35000e-001  1,30530e+001  1,57794e+000  3,82894e+000  1,52754e+003  2,50000e+001 -2,40850e+003  2,74508e+005  2,74519e+005 -1,13975e+002 -3,19597e-008  3,64260e-006  3,64274e-006
CFRP_f1_100_5_1N, 17.04.2021 19:34:29

File: dma/marzo 18/strato 1-2/CFRP_f1_100_5_1N_2.txt
         Index            Ts             t             f             F             x         Phase            F0            x0            Tr            M'            M"            M*     tan_delta            C'            C"            C*
           [#]          [°C]           [s]          [Hz]           [N]          [um]         [rad]           [N]          [um]          [°C]         [MPa]         [MPa]         [MPa]            []       [1/MPa]       [1/MPa]       [1/MPa]
             0  2,24322e+001  2,30000e+001  9,99999e-001  1,15000e+000  1,69031e+002  1,68221e-001  1,25000e+000  6,98586e+002  2,50000e+001  2,89967e+004  4,93107e+003  2,94130e+004  1,70056e-001  3,35174e-005  5,69985e-006  3,39986e-005
             1  2,23872e+001  4,30000e+001  6,00000e+000  3,52076e-001  3,02661e+001  6,11947e-001  1,46719e+000  7,63576e+002  2,50000e+001  4,11744e+004  2,89775e+004  5,03491e+004  7,03775e-001  1,62422e-005  1,14308e-005  1,98613e-005
             2  2,24854e+001  7,10000e+001  1,10000e+001  1,04019e+000  1,26339e+002  4,36844e-001  1,48868e+000  7,94761e+002  2,50000e+001  3,22795e+004  1,50225e+004  3,56040e+004  4,65388e-001  2,54642e-005  1,18507e-005  2,80867e-005
             3  2,24678e+001  7,40000e+001  1,60000e+001  1,04710e+000  1,31569e+002  3,67288e-001  1,48719e+000  8,08846e+002  2,50000e+001  3,21520e+004  1,22684e+004  3,44132e+004  3,81575e-001  2,71493e-005  1,03595e-005  2,90586e-005
             4  2,24872e+001  9,10000e+001  2,10000e+001  1,01170e+000  1,30000e+002  4,30721e-001  1,48555e+000  8,22393e+002  2,50000e+001  3,06240e+004  1,39294e+004  3,36431e+004  4,54853e-001  2,70564e-005  1,23067e-005  2,97238e-005
             5  2,24461e+001  1,01000e+002  2,60000e+001  1,00478e+000  1,29373e+002  4,89163e-001  1,49876e+000  8,40771e+002  2,50000e+001  2,97086e+004  1,56276e+004  3,35682e+004  5,26030e-001  2,63649e-005  1,38687e-005  2,97901e-005
             6  2,24119e+001  1,13000e+002  3,10000e+001  9,82221e-001  1,33824e+002  5,06229e-001  1,48554e+000  8,58510e+002  2,50000e+001  2,78304e+004  1,52055e+004  3,17134e+004  5,46362e-001  2,76716e-005  1,51187e-005  3,15324e-005
             7  2,24489e+001  1,27000e+002  3,60000e+001  9,90283e-001  1,32097e+002  5,87714e-001  1,47150e+000  8,71673e+002  2,50000e+001  2,70786e+004  1,77621e+004  3,23843e+004  6,55947e-001  2,58200e-005  1,69366e-005  3,08791e-005
             8  2,25030e+001  1,30000e+002  4,10000e+001  1,02027e+000  1,29421e+002  6,44181e-001  1,46717e+000  8,81637e+002  2,50000e+001  2,73920e+004  2,02254e+004  3,40498e+004  7,38370e-001  2,36262e-005  1,74449e-005  2,93687e-005
             9  2,24706e+001  1,42000e+002  4,60000e+001  9,30957e-001  1,11731e+002  6,91429e-001  1,46142e+000  8,92060e+002  2,50000e+001  2,79280e+004  2,26892e+004  3,59829e+004  8,12421e-001  2,15698e-005  1,75237e-005  2,77909e-005
            10  2,24058e+001  1,61000e+002  5,10000e+001  9,54026e-001  1,06549e+002  7,31356e-001  1,45427e+000  9,04445e+002  2,50000e+001  2,90359e+004  2,55300e+004  3,86635e+004  8,79257e-001  1,94237e-005  1,70785e-005  2,58642e-005
            11  2,23936e+001  1,66000e+002  5,60000e+001  1,16048e+000  1,20811e+002  8,23964e-001  1,44815e+000  9,16427e+002  2,50000e+001  2,84987e+004  3,01202e+004  4,14656e+004  1,05690e+000  1,65748e-005  1,75179e-005  2,41164e-005
            12  2,23786e+001  1,75000e+002  6,10000e+001  2,10055e-001  2,00699e+001  9,62609e-001  1,44143e+000  9,27476e+002  2,50000e+001  2,62271e+004  3,67614e+004  4,51582e+004  1,40166e+000  1,28611e-005  1,80268e-005  2,21444e-005
            13  2,23678e+001  1,85000e+002  6,60000e+001  6,17568e-001  5,25714e+001  1,10873e+000  1,43487e+000  9,38463e+002  2,50000e+001  2,31214e+004  4,50710e+004  5,06556e+004  1,94932e+000  9,01071e-006  1,75647e-005  1,97412e-005
            14  2,23519e+001  2,02000e+002  7,10000e+001  7,11450e-001  5,30828e+001  1,19009e+000  1,42827e+000  9,49487e+002  2,50000e+001  2,21273e+004  5,33648e+004  5,77705e+004  2,41171e+000  6,63007e-006  1,59898e-005  1,73099e-005
            15  2,23608e+001  2,14000e+002  7,60000e+001  9,44600e-001  6,34118e+001  1,14928e+000  1,43042e+000  9,59662e+002  2,50000e+001  2,70408e+004  5,82465e+004  6,42173e+004  2,15402e+000  6,55716e-006  1,41243e-005  1,55721e-005
            16  2,25967e+001  2,29000e+002  8,10000e+001  8,66866e-001  5,33362e+001  1,19944e+000  1,43557e+000  9,68812e+002  2,50000e+001  2,63074e+004  6,49066e+004  7,00353e+004  2,46723e+000  5,36345e-006  1,32329e-005  1,42785e-005
            17  2,25095e+001  2,41000e+002  8,60000e+001  6,04791e-001  3,43228e+001  1,31395e+000  1,43563e+000  9,79731e+002  2,50000e+001  2,03067e+004  7,30880e+004  7,58565e+004  3,59920e+000  3,52902e-006  1,27016e-005  1,31828e-005
            18  2,24671e+001  2,51000e+002  9,10000e+001  5,45576e-001  2,89021e+001  1,25131e+000  1,43891e+000  9,91836e+002  2,50000e+001  2,66861e+004  7,67748e+004  8,12804e+004  2,87696e+000  4,03936e-006  1,16211e-005  1,23031e-005
            19  2,24092e+001  2,71000e+002  9,60000e+001  4,11138e-001  2,17745e+001  1,05796e+000  1,44773e+000  1,00417e+003  2,50000e+001  4,11219e+004  7,02253e+004  8,13793e+004  1,70774e+000  6,20933e-006  1,06039e-005  1,22881e-005
            20  2,23971e+001  2,84000e+002  1,01000e+002  6,65000e-001  8,32744e+001  9,31647e-001  1,46371e+000  1,01502e+003  2,50000e+001  2,10903e+004  2,70944e+004  3,43352e+004  1,28468e+000  1,78897e-005  2,29826e-005  2,91246e-005
CFRP_f1_100_5_1N, 17.04.2021 19:40:50

File: dma/marzo 18/strato 1-2/CFRP_f1_100_5_1N_5.txt
         Index            Ts             t             f             F             x         Phase            F0            x0            Tr            M'            M"            M*     tan_delta            C'            C"            C*
           [#]          [°C]           [s]          [Hz]           [N]          [um]         [rad]           [N]          [um]          [°C]         [MPa]         [MPa]         [MPa]            []       [1/MPa]       [1/MPa]       [1/MPa]
             0  2,25490e+001  2,40000e+001  9,99999e-001  1,24500e+000  1,54958e+002  2,69539e-001  1,31500e+000  6,98114e+002  2,50000e+001  3,34891e+004  9,27494e+003  3,47497e+004  2,76954e-001  2,77332e-005  7,68083e-006  2,87772e-005
             1  2,25455e+001  4,30000e+001  6,00000e+000  4,36834e-001  1,05026e+001  1,32262e+000  1,49781e+000  7,63065e+002  2,50000e+001  4,15400e+004  1,75198e+005  1,80055e+005  4,21758e+000  1,28131e-006  5,40402e-006  5,55385e-006
             2  2,26131e+001  6,10000e+001  1,10000e+001  2,90494e-001  9,05582e+000  1,35013e+000  1,47739e+000  8,41626e+002  2,50000e+001  2,89522e+004  1,35629e+005  1,38685e+005  4,68458e+000  1,50530e-006  7,05172e-006  7,21060e-006
             3  2,24869e+001  8,40000e+001  1,60000e+001  1,74500e+000  3,09779e+001  1,34761e+000  1,54891e+000  9,02911e+002  2,50000e+001  4,94793e+004  2,38978e+005  2,44046e+005  4,82985e+000  8,30768e-007  4,01249e-006  4,09759e-006
             4  2,24763e+001  8,70000e+001  2,10000e+001  1,46298e+000  3,14907e+001  1,22430e+000  1,73896e+000  9,51387e+002  2,50000e+001  6,59587e+004  1,90457e+005  2,01555e+005  2,88752e+000  1,62362e-006  4,68824e-006  4,96142e-006
             5  2,24502e+001  1,06000e+002  2,60000e+001  1,14070e+000  2,48828e+001  1,14345e+000  1,84023e+000  1,00020e+003  2,50000e+001  8,05290e+004  1,82133e+005  1,99142e+005  2,26171e+000  2,03062e-006  4,59267e-006  5,02155e-006
             6  2,24452e+001  1,11000e+002  3,10000e+001  2,40852e-001  4,79395e+000  1,03153e+000  1,91771e+000  1,04435e+003  2,50000e+001  1,10417e+005  1,88947e+005  2,18845e+005  1,71121e+000  2,30550e-006  3,94519e-006  4,56945e-006
             7  2,24476e+001  1,32000e+002  3,60000e+001  2,75626e-001  5,14308e+000  1,15759e+000  2,00440e+000  1,07927e+003  2,50000e+001  9,10608e+004  2,14452e+005  2,32984e+005  2,35504e+000  1,67756e-006  3,95073e-006  4,29214e-006
             8  2,25867e+001  1,44000e+002  4,10000e+001  1,83408e+000  2,24821e+001  1,35346e+000  2,11427e+000  1,10488e+003  2,50000e+001  6,82801e+004  3,47297e+005  3,53946e+005  5,08636e+000  5,45031e-007  2,77222e-006  2,82529e-006
             9  2,27678e+001  1,56000e+002  4,60000e+001  1,94540e+000  1,47852e+001  1,48229e+000  2,21694e+000  1,12754e+003  2,50000e+001  2,56667e+004  5,68374e+005  5,68953e+005  2,21444e+001  7,92899e-008  1,75582e-006  1,75761e-006
            10  2,27300e+001  1,60000e+002  5,10000e+001  1,51248e+000  7,73278e+000  1,45884e+000  2,31234e+000  1,14590e+003  2,50000e+001  3,65743e+004  8,47217e+005  8,48006e+005  2,31643e+001  5,08602e-008  1,17814e-006  1,17924e-006
            11  2,27449e+001  1,66000e+002  5,60000e+001  6,62145e-001  2,56414e+000  1,30476e+000  2,44585e+000  1,16585e+003  2,50000e+001  1,97071e+005  1,12206e+006  1,13923e+006  5,69368e+000  1,51844e-007  8,64552e-007  8,77785e-007
            12  2,28073e+001  1,81000e+002  6,10000e+001  9,62111e-001  3,39209e+000  1,04486e+000  2,56971e+000  1,19292e+003  2,50000e+001  5,43069e+005  1,17250e+006  1,29216e+006  2,15903e+000  3,25253e-007  7,02230e-007  7,73897e-007
            13  2,27599e+001  1,86000e+002  6,60000e+001  1,00000e+000  3,60059e+000  8,81425e-001  2,70779e+000  1,22573e+003  2,50000e+001  7,37618e+005  1,05326e+006  1,28586e+006  1,42793e+000  4,46109e-007  6,37012e-007  7,77687e-007
            14  2,26823e+001  1,95000e+002  7,10000e+001  1,05000e+000  4,43803e+000  9,47612e-001  2,88338e+000  1,26371e+003  2,50000e+001  5,69680e+005  9,14443e+005  1,07738e+006  1,60519e+000  4,90790e-007  7,87809e-007  9,28180e-007
            15  2,25358e+001  2,16000e+002  7,60000e+001  3,05000e-001  1,94345e+000  1,30991e+000  3,09054e+000  1,30571e+003  2,50000e+001  1,46905e+005  6,69826e+005  6,85746e+005  4,55957e+000  3,12400e-007  1,42441e-006  1,45827e-006
            16  2,24716e+001  2,37000e+002  8,10000e+001  8,62928e-001  7,95756e+000  1,32643e+000  3,30327e+000  1,35134e+003  2,50000e+001  1,03000e+005  4,59789e+005  4,71185e+005  4,46399e+000  4,63931e-007  2,07098e-006  2,12231e-006
            17  2,24905e+001  2,59000e+002  8,60000e+001  1,37669e+000  2,29200e+001  1,17573e+000  3,53030e+000  1,40450e+003  2,50000e+001  9,98663e+004  2,40732e+005  2,60625e+005  2,41054e+000  1,47024e-006  3,54408e-006  3,83694e-006
            18  2,24845e+001  2,80000e+002  9,10000e+001  1,04336e+000  3,56017e+001  1,00580e+000  3,78191e+000  1,46417e+003  2,50000e+001  6,91473e+004  1,06179e+005  1,26709e+005  1,53554e+000  4,30683e-006  6,61333e-006  7,89208e-006
            19  2,26675e+001  3,03000e+002  9,60000e+001  8,87181e-001  5,06993e+001  1,11393e+000  4,00180e+000  1,52253e+003  2,50000e+001  3,44082e+004  6,70585e+004  7,53708e+004  1,94891e+000  6,05696e-006  1,18045e-005  1,32677e-005
            20  2,26625e+001  3,04000e+002  1,01000e+002  5,90000e-001  3,83314e-001  5,33231e-001  4,14398e+000  1,56046e+003  2,50000e+001  5,31914e+006  1,09964e+007  1,22153e+007  2,06733e+000  3,56477e-008  7,36955e-008  8,18644e-008
CFRP_f1_100_5_1N, 17.04.2021 20:03:13
