Repository: LolloCappo/Thermoelasticity-Interactive-Analysis

Thermoelastic Stress Analysis (TSA)
---------------------------------------------


Perform interactive frequency-based analysis for thermal acquisition and data visualization: digital lock-in and real-frequency reconstruction using FFT approach 

The reference signal is reconstruct digitaly, so need the frequency and the phase. The real frequency for the load can be different from the frequency set in the load/acquistion sistem. The digital signal may be out of phase with the infrared response and this will produce an apparent phase shift in the recorde thermoelastic signal.The "freq_detection" method try to reconstruction the reference signal from the thermal video, without the need of acquisiton.

Simple examples
---------------

Here is a simple example on how to use the code:

.. code-block:: python

   fs = 120 # Sampling rate [Hz]
   path = 'video.npy'
   analysis = pytsa.TSA(fa,path)
   fr = 40 # load frequency [Hz]
   analysis.freq_detection(fr,cordinate[0],cordinate[1],cordinate[2],cordinate[3],view=True)
   analysis.lockin()
   analysis.view_result()

.. image:: image/set_freq.png
   :width: 400

.. image:: image/cfrp_force_H_fa120_fr40.png
  :width: 400



Other examples are included (`base.py <https://github.com/LolloCappo/Thermoelasticity-Interactive-Analysis/tree/main/Esempi>`_)

File: dma/marzo 18/strato 1/CFRP_f1_100_5_1N_dietro_1.txt
         Index            Ts             t             f             F             x         Phase            F0            x0            Tr            M'            M"            M*     tan_delta            C'            C"            C*
           [#]          [°C]           [s]          [Hz]           [N]          [um]         [rad]           [N]          [um]          [°C]         [MPa]         [MPa]         [MPa]            []       [1/MPa]       [1/MPa]       [1/MPa]
             0  2,31488e+001  9,00000e+000  9,99999e-001  8,70000e-001  1,01891e+001  2,29385e-002  3,58000e+000  3,89345e+002  2,50000e+001  2,52519e+004  5,94145e+002  2,52589e+004  2,35287e-002  3,95791e-005  9,31244e-007  3,95900e-005
             1  2,31084e+001  1,90000e+001  6,00000e+000  5,41039e-001  6,31715e+000  2,24263e-002  3,50187e+000  3,89587e+002  2,50000e+001  2,53326e+004  5,50313e+002  2,53386e+004  2,17235e-002  3,94562e-005  8,57128e-007  3,94655e-005
             2  2,30853e+001  2,70000e+001  1,10000e+001  1,00402e+000  1,17415e+001  2,17418e-002  3,47188e+000  3,90188e+002  2,50000e+001  2,52910e+004  4,99063e+002  2,52960e+004  1,97328e-002  3,95243e-005  7,79926e-007  3,95320e-005
             3  2,30869e+001  3,00000e+001  1,60000e+001  1,00582e+000  1,17680e+001  2,16321e-002  3,46146e+000  3,90527e+002  2,50000e+001  2,52779e+004  4,63576e+002  2,52822e+004  1,83392e-002  3,95469e-005  7,25258e-007  3,95536e-005
             4  2,30849e+001  3,60000e+001  2,10000e+001  1,00572e+000  1,17719e+001  2,24624e-002  3,45473e+000  3,90756e+002  2,50000e+001  2,52645e+004  4,52758e+002  2,52685e+004  1,79207e-002  3,95686e-005  7,09098e-007  3,95749e-005
             5  2,30708e+001  3,90000e+001  2,60000e+001  1,00623e+000  1,17861e+001  2,32058e-002  3,44180e+000  3,91024e+002  2,50000e+001  2,52438e+004  4,39544e+002  2,52476e+004  1,74120e-002  3,96017e-005  6,89544e-007  3,96077e-005
             6  2,30438e+001  4,80000e+001  3,10000e+001  1,00331e+000  1,17502e+001  2,49021e-002  3,43363e+000  3,91343e+002  2,50000e+001  2,52438e+004  4,51666e+002  2,52478e+004  1,78922e-002  3,96011e-005  7,08550e-007  3,96074e-005
             7  2,30403e+001  4,90000e+001  3,60000e+001  1,00071e+000  1,17087e+001  2,67351e-002  3,42979e+000  3,91522e+002  2,50000e+001  2,52640e+004  4,67761e+002  2,52684e+004  1,85149e-002  3,95684e-005  7,32604e-007  3,95752e-005
             8  2,30373e+001  5,70000e+001  4,10000e+001  1,00110e+000  1,16996e+001  2,83495e-002  3,42691e+000  3,91585e+002  2,50000e+001  2,52898e+004  4,78258e+002  2,52943e+004  1,89111e-002  3,95275e-005  7,47508e-007  3,95346e-005
             9  2,30334e+001  6,00000e+001  4,60000e+001  1,00442e+000  1,17254e+001  2,98123e-002  3,42565e+000  3,91647e+002  2,50000e+001  2,53134e+004  4,84755e+002  2,53180e+004  1,91502e-002  3,94903e-005  7,56246e-007  3,94976e-005
            10  2,30495e+001  6,70000e+001  5,10000e+001  1,00511e+000  1,17190e+001  3,12728e-002  3,42445e+000  3,91706e+002  2,50000e+001  2,53399e+004  4,91266e+002  2,53446e+004  1,93871e-002  3,94487e-005  7,64794e-007  3,94561e-005
            11  2,30542e+001  6,90000e+001  5,60000e+001  1,00666e+000  1,17236e+001  3,30805e-002  3,42152e+000  3,91726e+002  2,50000e+001  2,53635e+004  5,06875e+002  2,53686e+004  1,99844e-002  3,94110e-005  7,87604e-007  3,94188e-005
            12  2,30725e+001  7,80000e+001  6,10000e+001  1,00441e+000  1,16836e+001  3,51750e-002  3,41805e+000  3,91725e+002  2,50000e+001  2,53867e+004  5,30060e+002  2,53922e+004  2,08795e-002  3,93736e-005  8,22099e-007  3,93822e-005
            13  2,31008e+001  8,80000e+001  6,60000e+001  1,00930e+000  1,17253e+001  3,74983e-002  3,41545e+000  3,91744e+002  2,50000e+001  2,54124e+004  5,59385e+002  2,54186e+004  2,20123e-002  3,93318e-005  8,65783e-007  3,93413e-005
            14  2,31101e+001  9,60000e+001  7,10000e+001  1,00015e+000  1,16031e+001  3,94756e-002  3,41196e+000  3,91760e+002  2,50000e+001  2,54399e+004  5,79688e+002  2,54465e+004  2,27865e-002  3,92879e-005  8,95235e-007  3,92981e-005
            15  2,31136e+001  9,90000e+001  7,60000e+001  1,00650e+000  1,16589e+001  4,10088e-002  3,40894e+000  3,91757e+002  2,50000e+001  2,54711e+004  5,88391e+002  2,54779e+004  2,31003e-002  3,92392e-005  9,06439e-007  3,92497e-005
            16  2,31338e+001  1,08000e+002  8,10000e+001  1,01655e+000  1,17538e+001  4,22260e-002  3,40742e+000  3,91755e+002  2,50000e+001  2,55099e+004  5,88942e+002  2,55167e+004  2,30868e-002  3,91796e-005  9,04530e-007  3,91900e-005
            17  2,31388e+001  1,17000e+002  8,60000e+001  1,03331e+000  1,19301e+001  4,35087e-002  3,40580e+000  3,91796e+002  2,50000e+001  2,55385e+004  5,90991e+002  2,55454e+004  2,31412e-002  3,91356e-005  9,05642e-007  3,91460e-005
            18  2,31318e+001  1,27000e+002  9,10000e+001  1,00487e+000  1,15821e+001  4,50753e-002  3,40292e+000  3,91847e+002  2,50000e+001  2,55721e+004  6,00703e+002  2,55791e+004  2,34906e-002  3,90836e-005  9,18095e-007  3,90944e-005
            19  2,31349e+001  1,30000e+002  9,60000e+001  1,01418e+000  1,16662e+001  4,66374e-002  3,40045e+000  3,91916e+002  2,50000e+001  2,56132e+004  6,10519e+002  2,56205e+004  2,38361e-002  3,90201e-005  9,30087e-007  3,90312e-005
            20  2,31316e+001  1,41000e+002  1,01000e+002  1,01520e+000  1,16583e+001  4,79812e-002  3,40081e+000  3,91988e+002  2,50000e+001  2,56456e+004  6,14338e+002  2,56529e+004  2,39549e-002  3,89707e-005  9,33540e-007  3,89819e-005
CFRP_f1_100_5_1N, 17.04.2021 13:26:28

File: dma/marzo 18/strato 1/CFRP_f1_100_5_1N_dietro_2.txt
         Index            Ts             t             f             F             x         Phase            F0            x0            Tr            M'            M"            M*     tan_delta            C'            C"            C*
           [#]          [°C]           [s]          [Hz]           [N]          [um]         [rad]           [N]          [um]          [°C]         [MPa]         [MPa]         [MPa]            []       [1/MPa]       [1/MPa]       [1/MPa]
             0  2,30469e+001  1,80000e+001  9,99999e-001  8,60000e-001  1,28069e+001  2,00889e-002  1,44500e+000  3,58440e+002  2,50000e+001  1,97057e+004  4,02230e+002  1,97098e+004  2,04118e-002  5,07255e-005  1,03540e-006  5,07361e-005
             1  2,30632e+001  2,70000e+001  6,00000e+000  5,33308e-001  7,95333e+000  1,76662e-002  1,44656e+000  3,58194e+002  2,50000e+001  1,96776e+004  3,27666e+002  1,96803e+004  1,66518e-002  5,08052e-005  8,45996e-007  5,08122e-005
             2  2,30975e+001  3,90000e+001  1,10000e+001  1,00231e+000  1,49757e+001  1,69047e-002  1,45195e+000  3,58341e+002  2,50000e+001  1,96395e+004  2,86706e+002  1,96416e+004  1,45984e-002  5,09069e-005  7,43160e-007  5,09123e-005
             3  2,31053e+001  4,20000e+001  1,60000e+001  1,00406e+000  1,50083e+001  1,65112e-002  1,45202e+000  3,58350e+002  2,50000e+001  1,96300e+004  2,53705e+002  1,96316e+004  1,29244e-002  5,09339e-005  6,58289e-007  5,09382e-005
             4  2,31258e+001  5,10000e+001  2,10000e+001  9,96792e-001  1,49044e+001  1,78763e-002  1,45207e+000  3,58378e+002  2,50000e+001  1,96219e+004  2,56256e+002  1,96236e+004  1,30597e-002  5,09548e-005  6,65454e-007  5,09591e-005
             5  2,31240e+001  5,40000e+001  2,60000e+001  9,99181e-001  1,49472e+001  1,84180e-002  1,45446e+000  3,58413e+002  2,50000e+001  1,96103e+004  2,42145e+002  1,96118e+004  1,23479e-002  5,09859e-005  6,29567e-007  5,09898e-005
             6  2,31238e+001  6,00000e+001  3,10000e+001  1,00566e+000  1,50392e+001  1,99265e-002  1,45681e+000  3,58492e+002  2,50000e+001  1,96141e+004  2,47746e+002  1,96157e+004  1,26310e-002  5,09756e-005  6,43874e-007  5,09797e-005
             7  2,31262e+001  6,30000e+001  3,60000e+001  1,00360e+000  1,50069e+001  2,15392e-002  1,45845e+000  3,58506e+002  2,50000e+001  1,96130e+004  2,55390e+002  1,96147e+004  1,30215e-002  5,09780e-005  6,63807e-007  5,09823e-005
             8  2,31188e+001  7,20000e+001  4,10000e+001  9,99466e-001  1,49474e+001  2,31749e-002  1,45982e+000  3,58459e+002  2,50000e+001  1,96061e+004  2,63419e+002  1,96079e+004  1,34355e-002  5,09952e-005  6,85147e-007  5,09998e-005
             9  2,31216e+001  7,50000e+001  4,60000e+001  1,01537e+000  1,51823e+001  2,48669e-002  1,45988e+000  3,58450e+002  2,50000e+001  1,96058e+004  2,72675e+002  1,96077e+004  1,39079e-002  5,09954e-005  7,09237e-007  5,10004e-005
            10  2,31223e+001  8,50000e+001  5,10000e+001  1,00572e+000  1,50345e+001  2,66579e-002  1,45788e+000  3,58483e+002  2,50000e+001  1,96059e+004  2,83936e+002  1,96080e+004  1,44821e-002  5,09943e-005  7,38506e-007  5,09996e-005
            11  2,31125e+001  8,80000e+001  5,60000e+001  1,00072e+000  1,49559e+001  2,87040e-002  1,45743e+000  3,58545e+002  2,50000e+001  1,96059e+004  3,00345e+002  1,96082e+004  1,53191e-002  5,09932e-005  7,81170e-007  5,09991e-005
            12  2,31051e+001  9,90000e+001  6,10000e+001  1,00080e+000  1,49563e+001  3,09398e-002  1,45965e+000  3,58582e+002  2,50000e+001  1,96012e+004  3,20506e+002  1,96038e+004  1,63513e-002  5,10037e-005  8,33979e-007  5,10105e-005
            13  2,30973e+001  1,09000e+002  6,60000e+001  9,95869e-001  1,48862e+001  3,32056e-002  1,46084e+000  3,58578e+002  2,50000e+001  1,95900e+004  3,41149e+002  1,95929e+004  1,74145e-002  5,10311e-005  8,88681e-007  5,10388e-005
            14  2,30993e+001  1,18000e+002  7,10000e+001  9,92817e-001  1,48489e+001  3,52255e-002  1,46058e+000  3,58573e+002  2,50000e+001  1,95720e+004  3,56697e+002  1,95753e+004  1,82248e-002  5,10763e-005  9,30855e-007  5,10848e-005
            15  2,31058e+001  1,21000e+002  7,60000e+001  1,01748e+000  1,52322e+001  3,70920e-002  1,46041e+000  3,58565e+002  2,50000e+001  1,95459e+004  3,68972e+002  1,95494e+004  1,88772e-002  5,11433e-005  9,65443e-007  5,11525e-005
            16  2,31362e+001  1,30000e+002  8,10000e+001  1,01725e+000  1,52634e+001  3,98029e-002  1,46106e+000  3,58556e+002  2,50000e+001  1,94923e+004  3,97601e+002  1,94964e+004  2,03978e-002  5,12809e-005  1,04602e-006  5,12916e-005
            17  2,30899e+001  1,42000e+002  8,60000e+001  9,93326e-001  1,49296e+001  4,19619e-002  1,46204e+000  3,58566e+002  2,50000e+001  1,94505e+004  4,15289e+002  1,94549e+004  2,13511e-002  5,13892e-005  1,09722e-006  5,14010e-005
            18  2,30880e+001  1,50000e+002  9,10000e+001  1,02934e+000  1,55051e+001  4,42176e-002  1,46430e+000  3,58548e+002  2,50000e+001  1,93978e+004  4,34584e+002  1,94026e+004  2,24038e-002  5,15265e-005  1,15439e-006  5,15394e-005
            19  2,30932e+001  1,54000e+002  9,60000e+001  1,04922e+000  1,58547e+001  4,88607e-002  1,46762e+000  3,58494e+002  2,50000e+001  1,93243e+004  5,00738e+002  1,93308e+004  2,59124e-002  5,17137e-005  1,34002e-006  5,17310e-005
            20  2,31077e+001  1,63000e+002  1,01000e+002  1,05619e+000  1,60170e+001  5,38690e-002  1,46893e+000  3,58474e+002  2,50000e+001  1,92425e+004  5,73362e+002  1,92511e+004  2,97966e-002  5,19221e-005  1,54710e-006  5,19452e-005
CFRP_f1_100_5_1N, 17.04.2021 13:30:42

File: dma/marzo 18/strato 1/CFRP_f1_100_5_2N_dietro_2.txt
         Index            Ts             t             f             F             x         Phase            F0            x0            Tr            M'            M"            M*     tan_delta            C'            C"            C*
           [#]          [°C]           [s]          [Hz]           [N]          [um]         [rad]           [N]          [um]          [°C]         [MPa]         [MPa]         [MPa]            []       [1/MPa]       [1/MPa]       [1/MPa]
             0  2,30191e+001  2,10000e+001  9,99999e-001  7,50000e-002  9,10784e+001  5,69168e-002  0,00000e+000  2,45166e+002  2,50000e+001  2,34642e+002  1,33151e+001  2,35019e+002  5,67463e-002  4,24813e-003  2,41066e-004  4,25497e-003
             1  2,31007e+001  4,00000e+001  6,00000e+000  2,05379e-001  1,55729e+001  4,11058e-002  3,65625e-001  2,97905e+002  2,50000e+001  3,78037e+003  1,50703e+002  3,78338e+003  3,98647e-002  2,64104e-004  1,05284e-005  2,64314e-004
             2  2,31302e+001  5,80000e+001  1,10000e+001  2,55174e-001  8,57938e+000  1,32408e-001  1,05190e+000  3,20650e+002  2,50000e+001  8,51683e+003  1,12487e+003  8,59079e+003  1,32076e-001  1,15402e-004  1,52418e-005  1,16404e-004
             3  2,31111e+001  7,90000e+001  1,60000e+001  2,93987e+000  5,99262e+001  1,07245e-001  1,85852e+000  3,42467e+002  2,50000e+001  1,42059e+004  1,50356e+003  1,42852e+004  1,05841e-001  6,96137e-005  7,36797e-006  7,00025e-005
             4  2,32097e+001  1,01000e+002  2,10000e+001  2,11005e+000  3,13656e+001  9,42023e-002  2,64264e+000  3,65385e+002  2,50000e+001  1,96574e+004  1,80534e+003  1,97401e+004  9,18403e-002  5,04460e-005  4,63298e-006  5,06583e-005
             5  2,32162e+001  1,04000e+002  2,60000e+001  1,90917e+000  2,73777e+001  3,91828e-002  3,45840e+000  3,85867e+002  2,50000e+001  2,04722e+004  6,91160e+002  2,04838e+004  3,37609e-002  4,87912e-005  1,64724e-006  4,88190e-005
             6  2,32032e+001  1,24000e+002  3,10000e+001  2,01000e+000  2,35591e+001  2,51346e-002  4,27656e+000  4,03643e+002  2,50000e+001  2,52224e+004  4,57355e+002  2,52266e+004  1,81329e-002  3,96342e-005  7,18683e-007  3,96407e-005
             7  2,32162e+001  1,28000e+002  3,60000e+001  2,00570e+000  2,34478e+001  2,61617e-002  4,76781e+000  4,10132e+002  2,50000e+001  2,52864e+004  4,53151e+002  2,52905e+004  1,79207e-002  3,95342e-005  7,08482e-007  3,95406e-005
             8  2,31845e+001  1,37000e+002  4,10000e+001  1,99912e+000  2,33069e+001  2,71916e-002  4,82862e+000  4,11175e+002  2,50000e+001  2,53538e+004  4,49058e+002  2,53578e+004  1,77116e-002  3,94294e-005  6,98360e-007  3,94356e-005
             9  2,31602e+001  1,40000e+002  4,60000e+001  2,00798e+000  2,33666e+001  2,86654e-002  4,85553e+000  4,11677e+002  2,50000e+001  2,53975e+004  4,56204e+002  2,54016e+004  1,79626e-002  3,93613e-005  7,07030e-007  3,93677e-005
            10  2,31115e+001  1,49000e+002  5,10000e+001  2,00028e+000  2,32393e+001  2,99264e-002  4,87808e+000  4,12076e+002  2,50000e+001  2,54343e+004  4,57634e+002  2,54385e+004  1,79928e-002  3,93042e-005  7,07191e-007  3,93106e-005
            11  2,31023e+001  1,52000e+002  5,60000e+001  2,00040e+000  2,31986e+001  3,12409e-002  4,89976e+000  4,12497e+002  2,50000e+001  2,54756e+004  4,60567e+002  2,54797e+004  1,80788e-002  3,92405e-005  7,09419e-007  3,92469e-005
            12  2,30878e+001  1,61000e+002  6,10000e+001  2,01050e+000  2,32765e+001  3,27639e-002  4,91737e+000  4,12849e+002  2,50000e+001  2,55128e+004  4,68956e+002  2,55171e+004  1,83812e-002  3,91828e-005  7,20229e-007  3,91895e-005
            13  2,30634e+001  1,70000e+002  6,60000e+001  2,01011e+000  2,32400e+001  3,43476e-002  4,92068e+000  4,13005e+002  2,50000e+001  2,55413e+004  4,78813e+002  2,55457e+004  1,87467e-002  3,91386e-005  7,33718e-007  3,91455e-005
            14  2,30397e+001  1,75000e+002  7,10000e+001  2,01055e+000  2,32073e+001  3,59859e-002  4,91823e+000  4,13086e+002  2,50000e+001  2,55758e+004  4,90267e+002  2,55805e+004  1,91692e-002  3,90851e-005  7,49230e-007  3,90923e-005
            15  2,30193e+001  1,82000e+002  7,60000e+001  2,01473e+000  2,32146e+001  3,76836e-002  4,91539e+000  4,13157e+002  2,50000e+001  2,56134e+004  5,03401e+002  2,56184e+004  1,96538e-002  3,90270e-005  7,67028e-007  3,90345e-005
            16  2,30082e+001  1,91000e+002  8,10000e+001  2,01719e+000  2,31947e+001  3,95183e-002  4,91102e+000  4,13205e+002  2,50000e+001  2,56586e+004  5,20385e+002  2,56639e+004  2,02811e-002  3,89573e-005  7,90097e-007  3,89653e-005
            17  2,29923e+001  1,99000e+002  8,60000e+001  2,04134e+000  2,34297e+001  4,11360e-002  4,90574e+000  4,13250e+002  2,50000e+001  2,56966e+004  5,31490e+002  2,57021e+004  2,06833e-002  3,88990e-005  8,04559e-007  3,89073e-005
            18  2,30017e+001  2,03000e+002  9,10000e+001  2,04604e+000  2,34398e+001  4,28823e-002  4,89863e+000  4,13284e+002  2,50000e+001  2,57352e+004  5,46086e+002  2,57410e+004  2,12194e-002  3,88398e-005  8,24159e-007  3,88486e-005
            19  2,29891e+001  2,14000e+002  9,60000e+001  2,03436e+000  2,32602e+001  4,44155e-002  4,89329e+000  4,13334e+002  2,50000e+001  2,57760e+004  5,55080e+002  2,57820e+004  2,15348e-002  3,87778e-005  8,35071e-007  3,87868e-005
            20  2,29917e+001  2,23000e+002  1,01000e+002  2,02426e+000  2,31015e+001  4,54233e-002  4,89287e+000  4,13402e+002  2,50000e+001  2,58139e+004  5,49961e+002  2,58197e+004  2,13049e-002  3,87213e-005  8,24952e-007  3,87301e-005
CFRP_f1_100_5_2N, 17.04.2021 14:01:47

File: dma/marzo 18/strato 1/CFRP_f1_100_5_2N_dietro_3.txt
         Index            Ts             t             f             F             x         Phase            F0            x0            Tr            M'            M"            M*     tan_delta            C'            C"            C*
           [#]          [°C]           [s]          [Hz]           [N]          [um]         [rad]           [N]          [um]          [°C]         [MPa]         [MPa]         [MPa]            []       [1/MPa]       [1/MPa]       [1/MPa]
             0  2,29707e+001  2,00000e+001  9,99999e-001  6,50000e-002  9,27588e+001  5,32812e-002  0,00000e+000  2,42316e+002  2,50000e+001  1,99702e+002  1,06033e+001  1,99983e+002  5,30957e-002  4,99338e-003  2,65127e-004  5,00042e-003
             1  2,29481e+001  3,90000e+001  6,00000e+000  2,04485e-001  1,77654e+001  4,20057e-002  3,40625e-001  2,96999e+002  2,50000e+001  3,29696e+003  1,34326e+002  3,29969e+003  4,07424e-002  3,02807e-004  1,23371e-005  3,03058e-004
             2  2,29455e+001  5,70000e+001  1,10000e+001  2,47939e-001  8,98937e+000  1,34849e-001  1,07980e+000  3,21618e+002  2,50000e+001  7,88831e+003  1,06072e+003  7,95930e+003  1,34468e-001  1,24518e-004  1,67437e-005  1,25639e-004
             3  2,30222e+001  8,00000e+001  1,60000e+001  2,69357e+000  6,07076e+001  1,07762e-001  1,94390e+000  3,44464e+002  2,50000e+001  1,28223e+004  1,36123e+003  1,28943e+004  1,06161e-001  7,71201e-005  8,18718e-006  7,75535e-005
             4  2,29959e+001  1,01000e+002  2,10000e+001  2,04779e+000  3,23237e+001  2,10849e-002  2,61349e+000  3,60796e+002  2,50000e+001  1,85583e+004  3,03173e+002  1,85608e+004  1,63363e-002  5,38699e-005  8,80033e-007  5,38771e-005
             5  2,29883e+001  1,04000e+002  2,60000e+001  2,00934e+000  2,56516e+001  2,18071e-002  3,15064e+000  3,77025e+002  2,50000e+001  2,30918e+004  3,67459e+002  2,30947e+004  1,59130e-002  4,32945e-005  6,88944e-007  4,33000e-005
             6  2,31488e+001  1,25000e+002  3,10000e+001  2,02002e+000  2,32720e+001  2,14928e-002  3,65513e+000  3,88987e+002  2,50000e+001  2,56791e+004  3,68885e+002  2,56817e+004  1,43652e-002  3,89342e-005  5,59297e-007  3,89382e-005
             7  2,31814e+001  1,28000e+002  3,60000e+001  2,00945e+000  2,32497e+001  2,37793e-002  4,10708e+000  3,97944e+002  2,50000e+001  2,55605e+004  3,95053e+002  2,55635e+004  1,54556e-002  3,91136e-005  6,04525e-007  3,91182e-005
             8  2,32010e+001  1,34000e+002  4,10000e+001  2,01151e+000  2,31824e+001  2,62885e-002  4,49246e+000  4,06547e+002  2,50000e+001  2,56595e+004  4,30619e+002  2,56631e+004  1,67820e-002  3,89609e-005  6,53843e-007  3,89664e-005
             9  2,32062e+001  1,37000e+002  4,60000e+001  2,01371e+000  2,32197e+001  2,80711e-002  4,73087e+000  4,11147e+002  2,50000e+001  2,56402e+004  4,44907e+002  2,56440e+004  1,73519e-002  3,89896e-005  6,76545e-007  3,89954e-005
            10  2,32212e+001  1,44000e+002  5,10000e+001  2,01321e+000  2,32353e+001  2,97593e-002  4,88279e+000  4,13377e+002  2,50000e+001  2,56096e+004  4,56461e+002  2,56136e+004  1,78238e-002  3,90355e-005  6,95763e-007  3,90417e-005
            11  2,32631e+001  1,47000e+002  5,60000e+001  2,01420e+000  2,32610e+001  3,14390e-002  4,92665e+000  4,14124e+002  2,50000e+001  2,55865e+004  4,67906e+002  2,55907e+004  1,82872e-002  3,90701e-005  7,14484e-007  3,90766e-005
            12  2,33396e+001  1,56000e+002  6,10000e+001  2,01219e+000  2,32383e+001  3,30854e-002  4,92231e+000  4,14186e+002  2,50000e+001  2,55785e+004  4,78742e+002  2,55830e+004  1,87166e-002  3,90816e-005  7,31474e-007  3,90885e-005
            13  2,33452e+001  1,67000e+002  6,60000e+001  2,01535e+000  2,32702e+001  3,46661e-002  4,91905e+000  4,14260e+002  2,50000e+001  2,55756e+004  4,87933e+002  2,55802e+004  1,90781e-002  3,90856e-005  7,45677e-007  3,90927e-005
            14  2,33090e+001  1,70000e+002  7,10000e+001  2,01401e+000  2,32514e+001  3,61484e-002  4,91795e+000  4,14365e+002  2,50000e+001  2,55710e+004  4,94484e+002  2,55757e+004  1,93377e-002  3,90923e-005  7,55955e-007  3,90996e-005
            15  2,32208e+001  1,79000e+002  7,60000e+001  2,02331e+000  2,33532e+001  3,76983e-002  4,92060e+000  4,14512e+002  2,50000e+001  2,55680e+004  5,02867e+002  2,55730e+004  1,96678e-002  3,90962e-005  7,68936e-007  3,91038e-005
            16  2,31653e+001  1,88000e+002  8,10000e+001  1,98768e+000  2,29292e+001  3,92852e-002  4,92408e+000  4,14663e+002  2,50000e+001  2,55731e+004  5,12400e+002  2,55782e+004  2,00367e-002  3,90879e-005  7,83194e-007  3,90958e-005
            17  2,31175e+001  1,97000e+002  8,60000e+001  2,03090e+000  2,34137e+001  4,08046e-002  4,92853e+000  4,14823e+002  2,50000e+001  2,55785e+004  5,20165e+002  2,55838e+004  2,03360e-002  3,90791e-005  7,94712e-007  3,90872e-005
            18  2,31808e+001  2,01000e+002  9,10000e+001  2,03201e+000  2,34173e+001  4,22661e-002  4,93354e+000  4,14987e+002  2,50000e+001  2,55779e+004  5,26271e+002  2,55833e+004  2,05753e-002  3,90797e-005  8,04076e-007  3,90880e-005
            19  2,31886e+001  2,12000e+002  9,60000e+001  2,00557e+000  2,31030e+001  4,37412e-002  4,94125e+000  4,15174e+002  2,50000e+001  2,55773e+004  5,32748e+002  2,55829e+004  2,08289e-002  3,90802e-005  8,14000e-007  3,90887e-005
            20  2,30910e+001  2,22000e+002  1,01000e+002  2,00874e+000  2,31214e+001  4,48584e-002  4,94943e+000  4,15356e+002  2,50000e+001  2,55861e+004  5,29933e+002  2,55915e+004  2,07118e-002  3,90670e-005  8,09148e-007  3,90754e-005
CFRP_f1_100_5_2N, 17.04.2021 14:08:28

File: dma/marzo 18/strato 4/CFRP_f1_100_5_1N_dietro_4.txt
         Index            Ts             t             f             F             x         Phase            F0            x0            Tr            M'            M"            M*     tan_delta            C'            C"            C*
           [#]          [°C]           [s]          [Hz]           [N]          [um]         [rad]           [N]          [um]          [°C]         [MPa]         [MPa]         [MPa]            []       [1/MPa]       [1/MPa]       [1/MPa]
             0  2,28803e+001  5,60000e+001  9,99999e-001  8,85000e-001  2,66583e+000  7,77165e-001  6,57500e+000  5,81306e+002  2,50000e+001  7,86933e+004  9,59824e+004  1,24118e+005  1,21970e+000  5,10821e-006  6,23049e-006  8,05685e-006
             1  2,27064e+001  6,80000e+001  6,00000e+000  1,00513e+000  3,12198e+000  9,31763e-001  6,52031e+000  5,86409e+002  2,50000e+001  5,89707e+004  1,02010e+005  1,17828e+005  1,72984e+000  4,24752e-006  7,34753e-006  8,48691e-006
             2  2,26333e+001  7,70000e+001  1,10000e+001  1,00500e+000  6,37201e-001  4,14924e-001  6,47875e+000  5,90392e+002  2,50000e+001  6,08638e+005  9,40357e+005  1,12014e+006  1,54502e+000  4,85082e-007  7,49461e-007  8,92746e-007
             3  2,26288e+001  7,80000e+001  1,60000e+001  1,00500e+000  6,24893e-001  2,14822e-001  6,47469e+000  5,91337e+002  2,50000e+001  1,21054e+006  8,22621e+005  1,46360e+006  6,79547e-001  5,65115e-007  3,84022e-007  6,83248e-007
             4  2,25709e+001  8,90000e+001  2,10000e+001  1,00500e+000  7,76151e-001  1,17784e-001  6,47677e+000  5,91541e+002  2,50000e+001  9,09983e+005  2,25012e+005  9,37390e+005  2,47271e-001  1,03560e-006  2,56074e-007  1,06679e-006
             5  2,25927e+001  9,00000e+001  2,60000e+001  1,00000e+000  7,65698e-001  5,91195e-001  6,47924e+000  5,91586e+002  2,50000e+001  3,30061e+005  6,28260e+005  7,09684e+005  1,90347e+000  6,55336e-007  1,24741e-006  1,40908e-006
             6  2,26142e+001  9,90000e+001  3,10000e+001  1,44830e+000  1,06140e+000  8,60500e-002  6,47978e+000  5,91535e+002  2,50000e+001  1,04329e+006  1,90557e+005  1,06055e+006  1,82650e-001  9,27563e-007  1,69419e-007  9,42908e-007
             7  2,26018e+001  1,01000e+002  3,60000e+001  1,00500e+000  7,42612e-001  4,28306e-001  6,47847e+000  5,91521e+002  2,50000e+001  5,56456e+005  6,47552e+005  8,53795e+005  1,16371e+000  7,63350e-007  8,88314e-007  1,17124e-006
             8  2,28913e+001  1,11000e+002  4,10000e+001  1,00000e+000  6,70097e-001  3,60532e-001  6,47613e+000  5,91531e+002  2,50000e+001  7,34023e+005  7,92139e+005  1,07994e+006  1,07917e+000  6,29375e-007  6,79205e-007  9,25976e-007
             9  2,28702e+001  1,14000e+002  4,60000e+001  1,00500e+000  6,93335e-001  3,64576e-001  6,47087e+000  5,91604e+002  2,50000e+001  7,09082e+005  7,32055e+005  1,01917e+006  1,03240e+000  6,82662e-007  7,04779e-007  9,81193e-007
            10  2,27448e+001  1,23000e+002  5,10000e+001  1,53831e+000  1,02273e+000  1,76325e-001  6,46434e+000  5,91650e+002  2,50000e+001  1,17197e+006  5,29444e+005  1,28601e+006  4,51754e-001  7,08641e-007  3,20131e-007  7,77596e-007
            11  2,26998e+001  1,26000e+002  5,60000e+001  1,00000e+000  6,49239e-001  2,73852e-001  6,45934e+000  5,91601e+002  2,50000e+001  9,86054e+005  7,78350e+005  1,25624e+006  7,89358e-001  6,24824e-007  4,93210e-007  7,96028e-007
            12  2,27728e+001  1,35000e+002  6,10000e+001  1,01000e+000  6,39476e-001  6,28469e-001  6,45508e+000  5,91620e+002  2,50000e+001  2,40704e+005  8,61063e+005  8,94074e+005  3,57727e+000  3,01118e-007  1,07718e-006  1,11848e-006
            13  2,27348e+001  1,44000e+002  6,60000e+001  1,00000e+000  6,11562e-001  1,03178e+000  6,45055e+000  5,91593e+002  2,50000e+001 -1,13202e+005  6,30605e+005  6,40685e+005 -5,57062e+000 -2,75781e-007  1,53627e-006  1,56083e-006
            14  2,26854e+001  1,53000e+002  7,10000e+001  1,00000e+000  5,95808e-001  1,36487e+000  6,44700e+000  5,91548e+002  2,50000e+001 -2,29412e+005  4,70075e+005  5,23068e+005 -2,04904e+000 -8,38494e-007  1,71811e-006  1,91180e-006
            15  2,27795e+001  1,58000e+002  7,60000e+001  1,00500e+000  5,88506e-001  1,40423e+000  6,44489e+000  5,91506e+002  2,50000e+001 -2,44132e+005  4,56894e+005  5,18028e+005 -1,87150e+000 -9,09745e-007  1,70259e-006  1,93040e-006
            16  2,26721e+001  1,68000e+002  8,10000e+001  1,00000e+000  5,85288e-001  1,16020e+000  6,44233e+000  5,91465e+002  2,50000e+001 -1,85119e+005  5,75840e+005  6,04864e+005 -3,11065e+000 -5,05982e-007  1,57393e-006  1,65326e-006
            17  2,26208e+001  1,77000e+002  8,60000e+001  1,00500e+000  5,81796e-001  7,51140e-001  6,44153e+000  5,91394e+002  2,50000e+001  3,68649e+004  8,73498e+005  8,74276e+005  2,36946e+001  4,82299e-008  1,14279e-006  1,14380e-006
            18  2,26466e+001  1,88000e+002  9,10000e+001  1,00500e+000  5,81621e-001  3,63855e-001  6,44273e+000  5,91267e+002  2,50000e+001  8,07070e+005  1,19950e+006  1,44574e+006  1,48624e+000  3,86128e-007  5,73879e-007  6,91688e-007
            19  2,26316e+001  1,92000e+002  9,60000e+001  1,01000e+000  5,94142e-001  1,37263e-001  6,44300e+000  5,91131e+002  2,50000e+001  1,72282e+006  6,76951e+005  1,85105e+006  3,92931e-001  5,02811e-007  1,97570e-007  5,40234e-007
            20  2,25599e+001  2,04000e+002  1,01000e+002  1,01000e+000  6,10692e-001  1,45419e-001  6,43851e+000  5,90968e+002  2,50000e+001  1,57535e+006  6,16774e+005  1,69179e+006  3,91515e-001  5,50410e-007  2,15494e-007  5,91091e-007
CFRP_f1_100_5_1N, 17.04.2021 17:10:56

File: dma/marzo 18/strato 4/CFRP_f1_100_5_2N_dietro_3.txt
         Index            Ts             t             f             F             x         Phase            F0            x0            Tr            M'            M"            M*     tan_delta            C'            C"            C*
           [#]          [°C]           [s]          [Hz]           [N]          [um]         [rad]           [N]          [um]          [°C]         [MPa]         [MPa]         [MPa]            []       [1/MPa]       [1/MPa]       [1/MPa]
             0  2,25914e+001  9,90000e+001  9,99999e-001  6,05000e-001  3,64960e+000  8,13321e-001  5,01500e+000  3,97065e+002  2,50000e+001  3,81783e+004  4,48589e+004  5,89058e+004  1,17498e+000  1,10027e-005  1,29280e-005  1,69762e-005
             1  2,25542e+001  1,17000e+002  6,00000e+000  3,89078e-001  1,13103e+000  1,16144e+000  5,42438e+000  4,03028e+002  2,50000e+001  3,29546e+004  1,17976e+005  1,22492e+005  3,57996e+000  2,19633e-006  7,86278e-006  8,16377e-006
             2  2,25335e+001  1,35000e+002  1,10000e+001  3,80000e-001  2,42609e+000  8,61906e-001  5,83465e+000  4,14848e+002  2,50000e+001  3,39538e+004  4,37448e+004  5,53757e+004  1,28836e+000  1,10726e-005  1,42655e-005  1,80585e-005
             3  2,26248e+001  1,56000e+002  1,60000e+001  2,63331e+000  2,40434e+001  6,27778e-001  6,11931e+000  4,22164e+002  2,50000e+001  3,06389e+004  2,33641e+004  3,85308e+004  7,62563e-001  2,06375e-005  1,57374e-005  2,59532e-005
             4  2,27035e+001  1,77000e+002  2,10000e+001  2,19589e+000  2,84962e+001  3,25857e-001  6,36659e+000  4,28064e+002  2,50000e+001  2,54697e+004  8,75558e+003  2,69326e+004  3,43764e-001  3,51129e-005  1,20706e-005  3,71297e-005
             5  2,26868e+001  1,81000e+002  2,60000e+001  2,13179e+000  3,03132e+001  3,47591e-001  6,62736e+000  4,33909e+002  2,50000e+001  2,30082e+004  8,43133e+003  2,45044e+004  3,66449e-001  3,83173e-005  1,40413e-005  4,08090e-005
             6  2,27281e+001  1,99000e+002  3,10000e+001  2,03128e+000  3,20918e+001  3,14123e-001  6,87820e+000  4,39787e+002  2,50000e+001  2,09168e+004  6,80716e+003  2,19965e+004  3,25441e-001  4,32300e-005  1,40688e-005  4,54617e-005
             7  2,27294e+001  2,02000e+002  3,60000e+001  1,91703e+000  3,36657e+001  3,23022e-001  7,10284e+000  4,45043e+002  2,50000e+001  1,87217e+004  6,23814e+003  1,97336e+004  3,33204e-001  4,80763e-005  1,60192e-005  5,06749e-005
             8  2,27530e+001  2,22000e+002  4,10000e+001  1,99478e+000  3,52525e+001  3,29338e-001  7,30961e+000  4,49300e+002  2,50000e+001  1,85652e+004  6,29241e+003  1,96026e+004  3,38936e-001  4,83140e-005  1,63754e-005  5,10137e-005
             9  2,27170e+001  2,25000e+002  4,60000e+001  2,12848e+000  3,45949e+001  3,34073e-001  7,49861e+000  4,52949e+002  2,50000e+001  2,01921e+004  6,93996e+003  2,13515e+004  3,43696e-001  4,42921e-005  1,52230e-005  4,68352e-005
            10  2,26198e+001  2,44000e+002  5,10000e+001  2,33992e+000  3,09770e+001  3,30069e-001  7,69177e+000  4,56638e+002  2,50000e+001  2,49565e+004  8,48139e+003  2,63583e+004  3,39847e-001  3,59210e-005  1,22076e-005  3,79387e-005
            11  2,26193e+001  2,47000e+002  5,60000e+001  2,56131e+000  2,77805e+001  3,42991e-001  7,87821e+000  4,60057e+002  2,50000e+001  3,05022e+004  1,08598e+004  3,23777e+004  3,56035e-001  2,90963e-005  1,03593e-005  3,08854e-005
            12  2,27652e+001  2,67000e+002  6,10000e+001  1,87990e+000  1,56810e+001  3,45893e-001  8,06976e+000  4,63414e+002  2,50000e+001  4,00167e+004  1,45094e+004  4,25659e+004  3,62584e-001  2,20860e-005  8,00802e-006  2,34930e-005
            13  2,27321e+001  2,71000e+002  6,60000e+001  3,27445e+000  2,16138e+001  3,78500e-001  8,25395e+000  4,66602e+002  2,50000e+001  5,04345e+004  2,04919e+004  5,44386e+004  4,06307e-001  1,70182e-005  6,91463e-006  1,83693e-005
            14  2,27775e+001  2,92000e+002  7,10000e+001  4,95000e-001  2,48399e+000  4,04755e-001  8,44182e+000  4,69844e+002  2,50000e+001  6,65698e+004  2,98164e+004  7,29422e+004  4,47897e-001  1,25118e-005  5,60400e-006  1,37095e-005
            15  2,27297e+001  2,97000e+002  7,60000e+001  4,38336e+000  1,96833e+001  4,70669e-001  8,68299e+000  4,73912e+002  2,50000e+001  7,21509e+004  3,90393e+004  8,20354e+004  5,41078e-001  1,07211e-005  5,80094e-006  1,21899e-005
            16  2,27416e+001  3,18000e+002  8,10000e+001  4,55000e-001  1,78204e+000  4,26604e-001  9,05307e+000  4,80041e+002  2,50000e+001  8,58528e+004  4,17961e+004  9,54862e+004  4,86835e-001  9,41614e-006  4,58411e-006  1,04727e-005
            17  2,27536e+001  3,22000e+002  8,60000e+001  4,99468e+000  1,74731e+001  6,15020e-001  9,42839e+000  4,86072e+002  2,50000e+001  8,38900e+004  6,60970e+004  1,06801e+005  7,87900e-001  7,35468e-006  5,79475e-006  9,36325e-006
            18  2,26214e+001  3,43000e+002  9,10000e+001  4,20000e-001  1,60773e+000  5,07229e-001  9,83510e+000  4,92545e+002  2,50000e+001  8,35216e+004  5,01349e+004  9,74133e+004  6,00263e-001  8,80160e-006  5,28327e-006  1,02655e-005
            19  2,27023e+001  3,48000e+002  9,60000e+001  4,50631e+000  2,20764e+001  3,72472e-001  1,03658e+001  5,01080e+002  2,50000e+001  6,94683e+004  2,77653e+004  7,48115e+004  3,99683e-001  1,24122e-005  4,96097e-006  1,33669e-005
            20  2,26101e+001  3,70000e+002  1,01000e+002  3,90000e-001  1,97783e-001  6,15220e-002  1,10818e+001  5,12784e+002  2,50000e+001  3,51558e+006  7,07938e+005  3,58615e+006  2,01372e-001  2,73363e-007  5,50476e-008  2,78851e-007
CFRP_f1_100_5_2N, 17.04.2021 16:35:31

File: dma/marzo 18/strato 4/CFRP_f1_100_5_2N_dietro_4.txt
         Index            Ts             t             f             F             x         Phase            F0            x0            Tr            M'            M"            M*     tan_delta            C'            C"            C*
           [#]          [°C]           [s]          [Hz]           [N]          [um]         [rad]           [N]          [um]          [°C]         [MPa]         [MPa]         [MPa]            []       [1/MPa]       [1/MPa]       [1/MPa]
             0  2,27636e+001  9,90000e+001  9,99999e-001  6,05000e-001  3,03907e+000  7,86006e-001  5,21000e+000  3,99657e+002  2,50000e+001  4,73226e+004  5,36502e+004  7,15386e+004  1,13371e+000  9,24673e-006  1,04831e-005  1,39785e-005
             1  2,27147e+001  1,17000e+002  6,00000e+000  3,80000e-001  1,00440e+000  1,16132e+000  5,61313e+000  4,07161e+002  2,50000e+001  3,45071e+004  1,30776e+005  1,35252e+005  3,78983e+000  1,88635e-006  7,14892e-006  7,39360e-006
             2  2,28653e+001  1,35000e+002  1,10000e+001  3,85000e-001  2,34372e+000  8,60006e-001  6,02967e+000  4,19061e+002  2,50000e+001  3,56561e+004  4,59992e+004  5,82004e+004  1,29008e+000  1,05265e-005  1,35800e-005  1,71820e-005
             3  2,29201e+001  1,56000e+002  1,60000e+001  2,65586e+000  2,31396e+001  6,22009e-001  6,31866e+000  4,26253e+002  2,50000e+001  3,22848e+004  2,43842e+004  4,04586e+004  7,55286e-001  1,97231e-005  1,48966e-005  2,47166e-005
             4  2,28721e+001  1,77000e+002  2,10000e+001  2,22693e+000  2,75915e+001  3,15713e-001  6,56926e+000  4,32235e+002  2,50000e+001  2,68096e+004  8,91839e+003  2,82540e+004  3,32657e-001  3,35837e-005  1,11719e-005  3,53932e-005
             5  2,28186e+001  1,81000e+002  2,60000e+001  2,11103e+000  2,88797e+001  3,36457e-001  6,83234e+000  4,38316e+002  2,50000e+001  2,40401e+004  8,50926e+003  2,55016e+004  3,53961e-001  3,69658e-005  1,30844e-005  3,92132e-005
             6  2,29333e+001  1,99000e+002  3,10000e+001  2,00172e+000  3,06605e+001  3,03527e-001  7,08655e+000  4,44247e+002  2,50000e+001  2,16674e+004  6,79800e+003  2,27088e+004  3,13743e-001  4,20163e-005  1,31823e-005  4,40358e-005
             7  2,29544e+001  2,02000e+002  3,60000e+001  1,96401e+000  3,35020e+001  3,29423e-001  7,31528e+000  4,49416e+002  2,50000e+001  1,92423e+004  6,55688e+003  2,03288e+004  3,40753e-001  4,65623e-005  1,58662e-005  4,91913e-005
             8  2,26918e+001  2,22000e+002  4,10000e+001  1,99212e+000  3,42195e+001  3,57551e-001  7,52549e+000  4,53597e+002  2,50000e+001  1,89117e+004  7,02957e+003  2,01759e+004  3,71705e-001  4,64585e-005  1,72689e-005  4,95641e-005
             9  2,26692e+001  2,25000e+002  4,60000e+001  2,03339e+000  3,50016e+001  3,80356e-001  7,71743e+000  4,57208e+002  2,50000e+001  1,87045e+004  7,42596e+003  2,01247e+004  3,97014e-001  4,61835e-005  1,83355e-005  4,96902e-005
            10  2,29624e+001  2,44000e+002  5,10000e+001  2,09689e+000  3,45730e+001  4,03742e-001  7,91409e+000  4,60838e+002  2,50000e+001  1,93546e+004  8,20608e+003  2,10223e+004  4,23987e-001  4,37947e-005  1,85684e-005  4,75685e-005
            11  2,29385e+001  2,47000e+002  5,60000e+001  2,19742e+000  3,27617e+001  4,21535e-001  8,16549e+000  4,65145e+002  2,50000e+001  2,12806e+004  9,47972e+003  2,32966e+004  4,45463e-001  3,92103e-005  1,74668e-005  4,29248e-005
            12  2,28161e+001  2,67000e+002  6,10000e+001  1,44431e+000  1,73689e+001  4,27171e-001  8,57237e+000  4,71781e+002  2,50000e+001  2,64527e+004  1,20176e+004  2,90546e+004  4,54306e-001  3,13358e-005  1,42360e-005  3,44179e-005
            13  2,28665e+001  2,71000e+002  6,60000e+001  2,72346e+000  2,67347e+001  4,21055e-001  9,05466e+000  4,79875e+002  2,50000e+001  3,27027e+004  1,46877e+004  3,58496e+004  4,49128e-001  2,54457e-005  1,14284e-005  2,78943e-005
            14  2,28073e+001  2,94000e+002  7,10000e+001  5,05000e-001  3,73219e+000  4,20825e-001  9,58434e+000  4,88880e+002  2,50000e+001  4,39159e+004  1,99595e+004  4,82388e+004  4,54493e-001  1,88724e-005  8,57740e-006  2,07302e-005
            15  2,27712e+001  2,98000e+002  7,60000e+001  3,87858e+000  2,39011e+001  3,98336e-001  1,01423e+001  4,98531e+002  2,50000e+001  5,37393e+004  2,31168e+004  5,85004e+004  4,30165e-001  1,57027e-005  6,75475e-006  1,70939e-005
            16  2,26516e+001  3,21000e+002  8,10000e+001  4,90000e-001  2,54840e+000  4,50196e-001  1,07704e+001  5,09433e+002  2,50000e+001  6,25451e+004  3,14658e+004  7,00142e+004  5,03090e-001  1,27591e-005  6,41899e-006  1,42828e-005
            17  2,26343e+001  3,25000e+002  8,60000e+001  4,36704e+000  1,82111e+001  5,80345e-001  1,14788e+001  5,21600e+002  2,50000e+001  7,20496e+004  5,10841e+004  8,83217e+004  7,09012e-001  9,23627e-006  6,54863e-006  1,13222e-005
            18  2,27449e+001  3,49000e+002  9,10000e+001  5,50000e-001  2,00959e+000  6,62651e-001  1,22566e+001  5,35113e+002  2,50000e+001  7,65776e+004  6,64512e+004  1,01390e+005  8,67763e-001  7,44926e-006  6,46419e-006  9,86292e-006
            19  2,26957e+001  3,54000e+002  9,60000e+001  4,25878e+000  1,94942e+001  6,25503e-001  1,30132e+001  5,48642e+002  2,50000e+001  6,29893e+004  4,86066e+004  7,95629e+004  7,71664e-001  9,95051e-006  7,67846e-006  1,25687e-005
            20  2,26448e+001  3,79000e+002  1,01000e+002  5,35000e-001  2,89312e-001  5,42891e-002  1,35198e+001  5,58303e+002  2,50000e+001  2,63630e+006  3,32634e+005  2,65720e+006  1,26175e-001  3,73376e-007  4,71106e-008  3,76336e-007
CFRP_f1_100_5_2N, 17.04.2021 16:42:57

File: dma/marzo 18/strato 4/CFRP_f1_100_5_2N_dietro_5.txt
         Index            Ts             t             f             F             x         Phase            F0            x0            Tr            M'            M"            M*     tan_delta            C'            C"            C*
           [#]          [°C]           [s]          [Hz]           [N]          [um]         [rad]           [N]          [um]          [°C]         [MPa]         [MPa]         [MPa]            []       [1/MPa]       [1/MPa]       [1/MPa]
             0  2,30398e+001  9,70000e+001  9,99999e-001  6,05000e-001  3,26061e+000  7,93990e-001  4,98500e+000  3,97120e+002  2,50000e+001  4,37147e+004  4,99566e+004  6,63825e+004  1,14279e+000  9,92020e-006  1,13367e-005  1,50642e-005
             1  2,28953e+001  1,16000e+002  6,00000e+000  3,82579e-001  1,08441e+000  1,18674e+000  5,39281e+000  4,04050e+002  2,50000e+001  3,00704e+004  1,21617e+005  1,25280e+005  4,04441e+000  1,91593e-006  7,74880e-006  7,98215e-006
             2  2,28853e+001  1,33000e+002  1,10000e+001  3,85000e-001  2,38077e+000  8,99038e-001  5,80765e+000  4,15805e+002  2,50000e+001  3,31763e+004  4,65097e+004  5,71298e+004  1,40189e+000  1,01649e-005  1,42501e-005  1,75040e-005
             3  2,27943e+001  1,56000e+002  1,60000e+001  2,69608e+000  2,16264e+001  6,78779e-001  6,38643e+000  4,27791e+002  2,50000e+001  3,34153e+004  2,86418e+004  4,40106e+004  8,57146e-001  1,72517e-005  1,47872e-005  2,27218e-005
             4  2,32910e+001  1,77000e+002  2,10000e+001  2,51709e+000  2,38207e+001  3,85363e-001  6,94071e+000  4,39775e+002  2,50000e+001  3,44230e+004  1,44406e+004  3,73292e+004  4,19504e-001  2,47030e-005  1,03630e-005  2,67886e-005
             5  2,32962e+001  1,80000e+002  2,60000e+001  2,04891e+000  2,74690e+001  4,15220e-001  7,53355e+000  4,52234e+002  2,50000e+001  2,37367e+004  1,06433e+004  2,60137e+004  4,48389e-001  3,50766e-005  1,57279e-005  3,84413e-005
             6  2,28686e+001  2,01000e+002  3,10000e+001  2,03000e+000  2,54605e+001  5,37244e-001  8,22007e+000  4,65299e+002  2,50000e+001  2,37504e+004  1,44591e+004  2,78055e+004  6,08793e-001  3,07192e-005  1,87016e-005  3,59641e-005
             7  2,28540e+001  2,04000e+002  3,60000e+001  1,96542e+000  2,46660e+001  5,76805e-001  9,34813e+000  4,83125e+002  2,50000e+001  2,31272e+004  1,53606e+004  2,77636e+004  6,64177e-001  3,00036e-005  1,99277e-005  3,60184e-005
             8  2,27277e+001  2,22000e+002  4,10000e+001  2,03144e+000  2,55772e+001  6,27851e-001  9,88266e+000  4,92672e+002  2,50000e+001  2,22122e+004  1,64487e+004  2,76395e+004  7,40527e-001  2,90758e-005  2,15314e-005  3,61802e-005
             9  2,27199e+001  2,26000e+002  4,60000e+001  2,72126e+000  2,04662e+001  7,46520e-001  1,04148e+001  5,02946e+002  2,50000e+001  3,35552e+004  3,27892e+004  4,69157e+004  9,77171e-001  1,52449e-005  1,48968e-005  2,13148e-005
            10  2,27594e+001  2,49000e+002  5,10000e+001  1,98210e+000  2,48988e+001  8,05657e-001  1,11628e+001  5,16968e+002  2,50000e+001  1,88736e+004  2,01152e+004  2,75832e+004  1,06578e+000  2,48065e-005  2,64383e-005  3,62539e-005
            11  2,27303e+001  2,52000e+002  5,60000e+001  2,04863e+000  2,58779e+001  8,75470e-001  1,17938e+001  5,29033e+002  2,50000e+001  1,72882e+004  2,12217e+004  2,73723e+004  1,22753e+000  2,30742e-005  2,83243e-005  3,65333e-005
            12  2,26879e+001  2,73000e+002  6,10000e+001  1,40000e+000  1,39171e+001  8,69708e-001  1,24756e+001  5,41436e+002  2,50000e+001  2,20962e+004  2,71187e+004  3,49810e+004  1,22730e+000  1,80574e-005  2,21618e-005  2,85870e-005
            13  2,26242e+001  2,97000e+002  6,60000e+001  2,00360e+000  2,54750e+001  8,71020e-001  1,31670e+001  5,54465e+002  2,50000e+001  1,73187e+004  2,09474e+004  2,71795e+004  1,20953e+000  2,34439e-005  2,83560e-005  3,67924e-005
            14  2,26685e+001  3,19000e+002  7,10000e+001  2,18201e+000  2,57116e+001  8,15549e-001  1,38642e+001  5,67577e+002  2,50000e+001  1,99813e+004  2,15833e+004  2,94124e+004  1,08018e+000  2,30973e-005  2,49492e-005  3,39992e-005
            15  2,26646e+001  3,24000e+002  7,60000e+001  3,08784e+000  2,50064e+001  7,48832e-001  1,46059e+001  5,80751e+002  2,50000e+001  3,12698e+004  3,00584e+004  4,33741e+004  9,61260e-001  1,66213e-005  1,59774e-005  2,30552e-005
            16  2,32003e+001  3,46000e+002  8,10000e+001  5,45000e-001  3,33562e+000  7,27451e-001  1,54268e+001  5,95734e+002  2,50000e+001  4,23925e+004  3,98058e+004  5,81518e+004  9,38984e-001  1,25361e-005  1,17712e-005  1,71964e-005
            17  2,28637e+001  3,72000e+002  8,60000e+001  2,53218e+000  1,13345e+001  7,81359e-001  1,62315e+001  6,10541e+002  2,50000e+001  5,45573e+004  5,94817e+004  8,07128e+004  1,09026e+000  8,37466e-006  9,13057e-006  1,23896e-005
            18  2,28215e+001  3,76000e+002  9,10000e+001  4,47145e+000  1,23203e+001  8,43846e-001  1,70105e+001  6,24661e+002  2,50000e+001  7,95366e+004  1,09744e+005  1,35536e+005  1,37980e+000  4,32973e-006  5,97414e-006  7,37814e-006
            19  2,27413e+001  3,99000e+002  9,60000e+001  5,65000e-001  7,28102e-001  8,72072e-001  1,78207e+001  6,39560e+002  2,50000e+001  1,31080e+005  2,89811e+005  3,18076e+005  2,21094e+000  1,29562e-006  2,86453e-006  3,14390e-006
            20  2,28291e+001  4,24000e+002  1,01000e+002  1,97500e+000  3,26099e+000  1,42117e+000  1,86015e+001  6,55565e+002  2,50000e+001 -1,62150e+004  2,06193e+005  2,06829e+005 -1,27162e+001 -3,79046e-007  4,82002e-006  4,83490e-006
CFRP_f1_100_5_2N, 17.04.2021 16:51:26
