Repository: LolloCappo/Thermoelasticity-Interactive-Analysis

Thermoelastic Stress Analysis (TSA)
---------------------------------------------


Perform interactive frequency-based analysis for thermal acquisition and data visualization: digital lock-in and real-frequency reconstruction using FFT approach 

The reference signal is reconstruct digitaly, so need the frequency and the phase. The real frequency for the load can be different from the frequency set in the load/acquistion sistem. The digital signal may be out of phase with the infrared response and this will produce an apparent phase shift in the recorde thermoelastic signal.The "freq_detection" method try to reconstruction the reference signal from the thermal video, without the need of acquisiton.

Simple examples
---------------

Here is a simple example on how to use the code:

.. code-block:: python

   fs = 120 # Sampling rate [Hz]
   path = 'video.npy'
   analysis = pytsa.TSA(fa,path)
   fr = 40 # load frequency [Hz]
   analysis.freq_detection(fr,cordinate[0],cordinate[1],cordinate[2],cordinate[3],view=True)
   analysis.lockin()
   analysis.view_result()

.. image:: image/set_freq.png
   :width: 400

.. image:: image/cfrp_force_H_fa120_fr40.png
  :width: 400



Other examples are included (`base.py <https://github.com/LolloCappo/Thermoelasticity-Interactive-Analysis/tree/main/Esempi>`_)

File: dma/marzo 18/strato 1/CFRP_f1_100_5_1N_2.txt
         Index            Ts             t             f             F             x         Phase            F0            x0            Tr            M'            M"            M*     tan_delta            C'            C"            C*
           [#]          [°C]           [s]          [Hz]           [N]          [um]         [rad]           [N]          [um]          [°C]         [MPa]         [MPa]         [MPa]            []       [1/MPa]       [1/MPa]       [1/MPa]
             0  2,28926e+001  2,30000e+001  9,99999e-001  1,83500e+000  7,35047e+001  4,28640e-002  1,77000e+000  3,97529e+002  2,50000e+001  7,19056e+003  3,09824e+002  7,19723e+003  4,30876e-002  1,38814e-004  5,98114e-006  1,38942e-004
             1  2,28856e+001  4,10000e+001  6,00000e+000  4,43763e-001  7,96770e+000  2,24673e-002  1,59656e+000  4,19078e+002  2,50000e+001  1,62634e+004  3,49468e+002  1,62672e+004  2,14880e-002  6,14594e-005  1,32064e-006  6,14736e-005
             2  2,28882e+001  5,00000e+001  1,10000e+001  9,50928e-001  1,31810e+001  1,82894e-002  1,53204e+000  4,25688e+002  2,50000e+001  2,12167e+004  3,40721e+002  2,12194e+004  1,60591e-002  4,71205e-005  7,56711e-007  4,71266e-005
             3  2,28876e+001  5,20000e+001  1,60000e+001  9,78076e-001  1,28820e+001  1,97476e-002  1,51460e+000  4,27863e+002  2,50000e+001  2,23636e+004  3,64914e+002  2,23666e+004  1,63173e-002  4,47037e-005  7,29445e-007  4,47096e-005
             4  2,28782e+001  5,90000e+001  2,10000e+001  9,89779e-001  1,27332e+001  1,94147e-002  1,50778e+000  4,29341e+002  2,50000e+001  2,29121e+004  3,37058e+002  2,29146e+004  1,47109e-002  4,36356e-005  6,41918e-007  4,36403e-005
             5  2,28769e+001  6,20000e+001  2,60000e+001  1,00584e+000  1,23903e+001  1,84807e-002  1,48723e+000  4,32077e+002  2,50000e+001  2,39620e+004  2,99263e+002  2,39639e+004  1,24891e-002  4,17262e-005  5,21122e-007  4,17295e-005
             6  2,29082e+001  7,10000e+001  3,10000e+001  7,10438e-001  8,67349e+000  2,20245e-002  1,47834e+000  4,33190e+002  2,50000e+001  2,41807e+004  3,59939e+002  2,41834e+004  1,48854e-002  4,13462e-005  6,15454e-007  4,13507e-005
             7  2,29274e+001  7,40000e+001  3,60000e+001  1,00674e+000  1,24394e+001  2,48257e-002  1,48043e+000  4,33163e+002  2,50000e+001  2,38774e+004  3,94030e+002  2,38807e+004  1,65022e-002  4,18691e-005  6,90932e-007  4,18748e-005
             8  2,29537e+001  8,30000e+001  4,10000e+001  1,00364e+000  1,24692e+001  2,77460e-002  1,48443e+000  4,33021e+002  2,50000e+001  2,37376e+004  4,33094e+002  2,37415e+004  1,82451e-002  4,21133e-005  7,68362e-007  4,21203e-005
             9  2,29519e+001  8,60000e+001  4,60000e+001  1,00464e+000  1,25313e+001  3,00581e-002  1,48955e+000  4,32905e+002  2,50000e+001  2,36347e+004  4,57551e+002  2,36392e+004  1,93593e-002  4,22947e-005  8,18795e-007  4,23027e-005
            10  2,28789e+001  9,70000e+001  5,10000e+001  1,00575e+000  1,25685e+001  3,14968e-002  1,49417e+000  4,32834e+002  2,50000e+001  2,35839e+004  4,61561e+002  2,35884e+004  1,95710e-002  4,23856e-005  8,29529e-007  4,23937e-005
            11  2,28761e+001  1,00000e+002  5,60000e+001  1,00241e+000  1,25264e+001  3,27825e-002  1,49482e+000  4,32835e+002  2,50000e+001  2,35785e+004  4,62746e+002  2,35830e+004  1,96258e-002  4,23952e-005  8,32039e-007  4,24034e-005
            12  2,28404e+001  1,09000e+002  6,10000e+001  1,00064e+000  1,24949e+001  3,41167e-002  1,49432e+000  4,32869e+002  2,50000e+001  2,35902e+004  4,65466e+002  2,35948e+004  1,97314e-002  4,23740e-005  8,36097e-007  4,23823e-005
            13  2,28306e+001  1,18000e+002  6,60000e+001  1,00671e+000  1,25596e+001  3,53194e-002  1,49369e+000  4,32906e+002  2,50000e+001  2,36045e+004  4,65037e+002  2,36091e+004  1,97012e-002  4,23484e-005  8,34315e-007  4,23566e-005
            14  2,28365e+001  1,21000e+002  7,10000e+001  1,00151e+000  1,24825e+001  3,67417e-002  1,49276e+000  4,32943e+002  2,50000e+001  2,36205e+004  4,70015e+002  2,36252e+004  1,98986e-002  4,23193e-005  8,42094e-007  4,23277e-005
            15  2,28848e+001  1,30000e+002  7,60000e+001  1,00462e+000  1,25070e+001  3,82552e-002  1,49282e+000  4,33005e+002  2,50000e+001  2,36399e+004  4,77307e+002  2,36447e+004  2,01907e-002  4,22841e-005  8,53746e-007  4,22927e-005
            16  2,28628e+001  1,40000e+002  8,10000e+001  1,00909e+000  1,25396e+001  3,93949e-002  1,49350e+000  4,33070e+002  2,50000e+001  2,36762e+004  4,75814e+002  2,36810e+004  2,00967e-002  4,22194e-005  8,48472e-007  4,22280e-005
            17  2,28500e+001  1,49000e+002  8,60000e+001  1,01064e+000  1,25371e+001  4,19219e-002  1,49457e+000  4,33133e+002  2,50000e+001  2,37085e+004  5,08284e+002  2,37139e+004  2,14389e-002  4,21596e-005  9,03855e-007  4,21693e-005
            18  2,28247e+001  1,58000e+002  9,10000e+001  1,02040e+000  1,26365e+001  4,43319e-002  1,49554e+000  4,33189e+002  2,50000e+001  2,37398e+004  5,37953e+002  2,37459e+004  2,26604e-002  4,21017e-005  9,54041e-007  4,21126e-005
            19  2,28308e+001  1,69000e+002  9,60000e+001  1,02740e+000  1,27010e+001  4,37284e-002  1,49675e+000  4,33241e+002  2,50000e+001  2,37729e+004  4,93590e+002  2,37780e+004  2,07628e-002  4,20466e-005  8,73005e-007  4,20557e-005
            20  2,28389e+001  1,73000e+002  1,01000e+002  1,00821e+000  1,24374e+001  4,12677e-002  1,49774e+000  4,33289e+002  2,50000e+001  2,38156e+004  4,03513e+002  2,38190e+004  1,69432e-002  4,19773e-005  7,11231e-007  4,19833e-005
CFRP_f1_100_5_1N, 17.04.2021 13:06:08

File: dma/marzo 18/strato 1/CFRP_f1_100_5_2N_2.txt
         Index            Ts             t             f             F             x         Phase            F0            x0            Tr            M'            M"            M*     tan_delta            C'            C"            C*
           [#]          [°C]           [s]          [Hz]           [N]          [um]         [rad]           [N]          [um]          [°C]         [MPa]         [MPa]         [MPa]            []       [1/MPa]       [1/MPa]       [1/MPa]
             0  2,31504e+001  2,10000e+001  9,99999e-001  2,50000e-002  9,75352e+001  4,72633e-002  0,00000e+000  2,47976e+002  2,50000e+001  7,30556e+001  3,43743e+000  7,31364e+001  4,70523e-002  1,36580e-002  6,42638e-004  1,36731e-002
             1  2,30391e+001  4,00000e+001  6,00000e+000  1,78997e-001  2,59315e+001  6,58101e-002  2,67187e-001  3,10306e+002  2,50000e+001  1,97090e+003  1,27328e+002  1,97501e+003  6,46041e-002  5,05274e-004  3,26428e-005  5,06327e-004
             2  2,30195e+001  5,80000e+001  1,10000e+001  2,08239e-001  9,03187e+000  1,59575e-001  9,15477e-001  3,33755e+002  2,50000e+001  6,55751e+003  1,04732e+003  6,64062e+003  1,59712e-001  1,48704e-004  2,37498e-005  1,50588e-004
             3  2,29528e+001  7,90000e+001  1,60000e+001  2,39846e+000  5,95419e+001  1,14413e-001  1,41999e+000  3,51707e+002  2,50000e+001  1,16125e+004  1,31013e+003  1,16861e+004  1,12821e-001  8,50320e-005  9,59339e-006  8,55715e-005
             4  2,29245e+001  1,01000e+002  2,10000e+001  1,96795e+000  3,27488e+001  2,01258e-002  1,73184e+000  3,63598e+002  2,50000e+001  1,75790e+004  2,69478e+002  1,75811e+004  1,53295e-002  5,68726e-005  8,71831e-007  5,68793e-005
             5  2,29154e+001  1,04000e+002  2,60000e+001  1,94054e+000  2,47132e+001  2,29723e-002  2,03334e+000  3,77353e+002  2,50000e+001  2,31494e+004  3,96299e+002  2,31528e+004  1,71192e-002  4,31850e-005  7,39292e-007  4,31913e-005
             6  2,29035e+001  1,15000e+002  3,10000e+001  2,06970e+000  2,32012e+001  1,78115e-002  2,30446e+000  3,86250e+002  2,50000e+001  2,64195e+004  2,78889e+002  2,64210e+004  1,05562e-002  3,78466e-005  3,99515e-007  3,78487e-005
             7  2,29015e+001  1,18000e+002  3,60000e+001  2,05124e+000  2,33283e+001  2,01720e-002  2,52291e+000  3,91665e+002  2,50000e+001  2,60224e+004  3,04998e+002  2,60242e+004  1,17206e-002  3,84231e-005  4,50340e-007  3,84257e-005
             8  2,29098e+001  1,28000e+002  4,10000e+001  2,03790e+000  2,33490e+001  2,36544e-002  2,67722e+000  3,97063e+002  2,50000e+001  2,58173e+004  3,62778e+002  2,58199e+004  1,40517e-002  3,87260e-005  5,44168e-007  3,87298e-005
             9  2,29054e+001  1,31000e+002  4,60000e+001  2,02731e+000  2,34958e+001  2,52886e-002  2,71628e+000  3,99198e+002  2,50000e+001  2,55063e+004  3,68868e+002  2,55090e+004  1,44618e-002  3,91978e-005  5,66870e-007  3,92019e-005
            10  2,28935e+001  1,42000e+002  5,10000e+001  2,01881e+000  2,36465e+001  2,67225e-002  2,70399e+000  3,99424e+002  2,50000e+001  2,52217e+004  3,69867e+002  2,52244e+004  1,46646e-002  3,96399e-005  5,81303e-007  3,96441e-005
            11  2,28848e+001  1,45000e+002  5,60000e+001  2,00724e+000  2,36630e+001  2,81522e-002  2,67785e+000  3,99260e+002  2,50000e+001  2,50473e+004  3,72336e+002  2,50500e+004  1,48653e-002  3,99157e-005  5,93359e-007  3,99201e-005
            12  2,28750e+001  1,54000e+002  6,10000e+001  2,01087e+000  2,37524e+001  2,95154e-002  2,64399e+000  3,98885e+002  2,50000e+001  2,49892e+004  3,74832e+002  2,49920e+004  1,49997e-002  4,00082e-005  6,00113e-007  4,00127e-005
            13  2,28648e+001  1,61000e+002  6,60000e+001  2,01307e+000  2,37855e+001  3,07949e-002  2,60168e+000  3,98387e+002  2,50000e+001  2,49739e+004  3,75818e+002  2,49767e+004  1,50484e-002  4,00327e-005  6,02429e-007  4,00373e-005
            14  2,28663e+001  1,66000e+002  7,10000e+001  2,00750e+000  2,37210e+001  3,19547e-002  2,55983e+000  3,97906e+002  2,50000e+001  2,49642e+004  3,73796e+002  2,49669e+004  1,49733e-002  4,00485e-005  5,99659e-007  4,00530e-005
            15  2,29602e+001  1,75000e+002  7,60000e+001  5,93103e-001  7,00744e+000  3,30778e-002  2,53091e+000  3,97634e+002  2,50000e+001  2,49584e+004  3,70895e+002  2,49611e+004  1,48605e-002  4,00579e-005  5,95282e-007  4,00623e-005
            16  2,30536e+001  1,79000e+002  8,10000e+001  2,00869e+000  2,37106e+001  3,42942e-002  2,50643e+000  3,97441e+002  2,50000e+001  2,49728e+004  3,70726e+002  2,49755e+004  1,48452e-002  4,00348e-005  5,94325e-007  4,00392e-005
            17  2,30336e+001  1,88000e+002  8,60000e+001  2,00661e+000  2,36658e+001  3,57029e-002  2,48126e+000  3,97252e+002  2,50000e+001  2,49848e+004  3,75508e+002  2,49876e+004  1,50295e-002  4,00153e-005  6,01409e-007  4,00198e-005
            18  2,29782e+001  1,99000e+002  9,10000e+001  2,02661e+000  2,38778e+001  3,68699e-002  2,46243e+000  3,97195e+002  2,50000e+001  2,50001e+004  3,74089e+002  2,50029e+004  1,49635e-002  3,99909e-005  5,98404e-007  3,99954e-005
            19  2,29366e+001  2,09000e+002  9,60000e+001  2,01750e+000  2,37352e+001  3,82834e-002  2,45890e+000  3,97409e+002  2,50000e+001  2,50274e+004  3,79255e+002  2,50303e+004  1,51536e-002  3,99471e-005  6,05342e-007  3,99517e-005
            20  2,29516e+001  2,14000e+002  1,01000e+002  1,99772e+000  2,34506e+001  3,93373e-002  2,46080e+000  3,97726e+002  2,50000e+001  2,50730e+004  3,75386e+002  2,50758e+004  1,49717e-002  3,98746e-005  5,96992e-007  3,98791e-005
CFRP_f1_100_5_2N, 17.04.2021 14:28:44

File: dma/marzo 18/strato 1/CFRP_f1_100_5_2N_5.txt
         Index            Ts             t             f             F             x         Phase            F0            x0            Tr            M'            M"            M*     tan_delta            C'            C"            C*
           [#]          [°C]           [s]          [Hz]           [N]          [um]         [rad]           [N]          [um]          [°C]         [MPa]         [MPa]         [MPa]            []       [1/MPa]       [1/MPa]       [1/MPa]
             0  2,29648e+001  2,20000e+001  9,99999e-001  0,00000e+000  1,00906e+002  6,66473e-002  0,00000e+000  1,82076e+002  2,50000e+001  0,00000e+000  0,00000e+000  0,00000e+000  0,00000e+000  0,00000e+000  0,00000e+000  0,00000e+000
             1  2,32172e+001  4,00000e+001  6,00000e+000  2,50000e-002  4,48865e+001  6,09876e-002  1,43750e-001  2,70747e+002  2,50000e+001  1,58656e+002  9,45445e+000  1,58938e+002  5,95908e-002  6,28064e-003  3,74268e-004  6,29178e-003
             2  2,30328e+001  5,80000e+001  1,10000e+001  1,15849e-001  1,81798e+001  1,94380e-001  3,66078e-001  2,97184e+002  2,50000e+001  1,78918e+003  3,48126e+002  1,82273e+003  1,94574e-001  5,38528e-004  1,04783e-004  5,48628e-004
             3  2,30147e+001  6,20000e+001  1,60000e+001  1,41470e+000  9,92843e+001  2,32888e-001  5,50407e-001  3,10498e+002  2,50000e+001  3,98050e+003  9,33247e+002  4,08843e+003  2,34455e-001  2,38135e-004  5,58319e-005  2,44592e-004
             4  2,29995e+001  8,00000e+001  2,10000e+001  9,00112e-001  3,33492e+001  3,82810e-001  9,96864e-001  3,30779e+002  2,50000e+001  7,21991e+003  2,89895e+003  7,78017e+003  4,01522e-001  1,19276e-004  4,78919e-005  1,28532e-004
             5  2,29634e+001  8,50000e+001  2,60000e+001  2,62179e+000  6,83295e+001  1,10088e-001  1,28571e+000  3,50563e+002  2,50000e+001  1,10587e+004  1,16940e+003  1,11204e+004  1,05745e-001  8,94264e-005  9,45639e-006  8,99250e-005
             6  2,29186e+001  1,03000e+002  3,10000e+001  9,99919e-001  1,60813e+001  8,47185e-002  1,55405e+000  3,63963e+002  2,50000e+001  1,81449e+004  1,43857e+003  1,82019e+004  7,92823e-002  5,47675e-005  4,34209e-006  5,49394e-005
             7  2,28836e+001  1,12000e+002  3,60000e+001  1,97403e+000  2,74597e+001  3,55346e-002  1,79074e+000  3,71005e+002  2,50000e+001  2,11220e+004  5,80490e+002  2,11300e+004  2,74827e-002  4,73083e-005  1,30016e-006  4,73261e-005
             8  2,28677e+001  1,16000e+002  4,10000e+001  1,93636e+000  2,46870e+001  1,47595e-002  2,00453e+000  3,78744e+002  2,50000e+001  2,31153e+004  1,11006e+002  2,31156e+004  4,80227e-003  4,32604e-005  2,07748e-007  4,32609e-005
             9  2,28823e+001  1,25000e+002  4,60000e+001  1,98823e+000  2,39783e+001  9,45587e-003  2,18325e+000  3,85066e+002  2,50000e+001  2,44784e+004 -4,79454e+001  2,44784e+004 -1,95868e-003  4,08522e-005 -8,00164e-008  4,08523e-005
            10  2,28829e+001  1,28000e+002  5,10000e+001  2,01014e+000  2,37084e+001  1,92494e-002  2,34340e+000  3,91393e+002  2,50000e+001  2,50436e+004  1,73143e+002  2,50442e+004  6,91367e-003  3,99285e-005  2,76052e-007  3,99294e-005
            11  2,29490e+001  1,39000e+002  5,60000e+001  2,01810e+000  2,36845e+001  2,55552e-002  2,47428e+000  3,95272e+002  2,50000e+001  2,51649e+004  3,06381e+002  2,51668e+004  1,21749e-002  3,97320e-005  4,83734e-007  3,97349e-005
            12  2,30379e+001  1,43000e+002  6,10000e+001  2,01835e+000  2,36858e+001  2,91084e-002  2,50664e+000  3,96086e+002  2,50000e+001  2,51589e+004  3,66849e+002  2,51616e+004  1,45813e-002  3,97389e-005  5,79445e-007  3,97432e-005
            13  2,31576e+001  1,52000e+002  6,60000e+001  2,01998e+000  2,38294e+001  3,03422e-002  2,49383e+000  3,96057e+002  2,50000e+001  2,50152e+004  3,64718e+002  2,50178e+004  1,45799e-002  3,99673e-005  5,82719e-007  3,99715e-005
            14  2,32589e+001  1,63000e+002  7,10000e+001  2,01282e+000  2,38415e+001  3,16577e-002  2,48243e+000  3,96038e+002  2,50000e+001  2,49017e+004  3,65163e+002  2,49044e+004  1,46642e-002  4,01492e-005  5,88755e-007  4,01535e-005
            15  2,32932e+001  1,72000e+002  7,60000e+001  2,01191e+000  2,38516e+001  3,27777e-002  2,47498e+000  3,96048e+002  2,50000e+001  2,48705e+004  3,61807e+002  2,48731e+004  1,45476e-002  4,01998e-005  5,84812e-007  4,02040e-005
            16  2,32144e+001  1,76000e+002  8,10000e+001  1,98608e+000  2,35212e+001  3,40881e-002  2,46992e+000  3,96104e+002  2,50000e+001  2,48875e+004  3,64098e+002  2,48902e+004  1,46297e-002  4,01721e-005  5,87708e-007  4,01764e-005
            17  2,30922e+001  1,85000e+002  8,60000e+001  1,98588e+000  2,34821e+001  3,52881e-002  2,46525e+000  3,96152e+002  2,50000e+001  2,49181e+004  3,63755e+002  2,49207e+004  1,45980e-002  4,01230e-005  5,85716e-007  4,01272e-005
            18  2,30242e+001  1,94000e+002  9,10000e+001  2,03073e+000  2,39728e+001  3,71119e-002  2,46100e+000  3,96195e+002  2,50000e+001  2,49497e+004  3,79566e+002  2,49526e+004  1,52132e-002  4,00713e-005  6,09614e-007  4,00760e-005
            19  2,29508e+001  2,05000e+002  9,60000e+001  1,99150e+000  2,34661e+001  3,84618e-002  2,45401e+000  3,96222e+002  2,50000e+001  2,49865e+004  3,83236e+002  2,49894e+004  1,53377e-002  4,00122e-005  6,13695e-007  4,00169e-005
            20  2,29349e+001  2,08000e+002  1,01000e+002  1,98338e+000  2,33252e+001  3,91900e-002  2,45039e+000  3,96284e+002  2,50000e+001  2,50251e+004  3,70823e+002  2,50279e+004  1,48180e-002  3,99510e-005  5,91995e-007  3,99554e-005
CFRP_f1_100_5_2N, 17.04.2021 14:43:52

File: dma/marzo 18/strato 1/CFRP_f1_100_5_2N_dietro_5.txt
         Index            Ts             t             f             F             x         Phase            F0            x0            Tr            M'            M"            M*     tan_delta            C'            C"            C*
           [#]          [°C]           [s]          [Hz]           [N]          [um]         [rad]           [N]          [um]          [°C]         [MPa]         [MPa]         [MPa]            []       [1/MPa]       [1/MPa]       [1/MPa]
             0  2,30819e+001  2,10000e+001  9,99999e-001  0,00000e+000  1,01041e+002  1,60515e-001  0,00000e+000  1,85425e+002  2,50000e+001  0,00000e+000  0,00000e+000  0,00000e+000  0,00000e+000  0,00000e+000  0,00000e+000  0,00000e+000
             1  2,30977e+001  4,00000e+001  6,00000e+000  5,00000e-002  4,16515e+001  1,32075e-001  1,12500e-001  2,65399e+002  2,50000e+001  3,39734e+002  4,46436e+001  3,42655e+002  1,31408e-001  2,89352e-003  3,80230e-004  2,91839e-003
             2  2,30775e+001  5,80000e+001  1,10000e+001  1,45969e-001  2,18679e+001  2,02678e-001  3,05687e-001  2,83242e+002  2,50000e+001  1,87126e+003  3,80332e+002  1,90952e+003  2,03249e-001  5,13200e-004  1,04308e-004  5,23693e-004
             3  2,30451e+001  6,30000e+001  1,60000e+001  1,33153e+000  1,09127e+002  2,67593e-001  4,82417e-001  2,92541e+002  2,50000e+001  3,37587e+003  9,16064e+002  3,49795e+003  2,71357e-001  2,75904e-004  7,48685e-005  2,85882e-004
             4  2,30051e+001  8,10000e+001  2,10000e+001  9,97004e-001  5,60243e+001  4,11889e-001  1,16199e+000  3,18105e+002  2,50000e+001  4,68809e+003  2,03570e+003  5,11100e+003  4,34227e-001  1,79467e-004  7,79295e-005  1,95657e-004
             5  2,29979e+001  8,40000e+001  2,60000e+001  2,19145e+000  7,70556e+001  4,30953e-001  1,74428e+000  3,41204e+002  2,50000e+001  7,45524e+003  3,41434e+003  8,19990e+003  4,57979e-001  1,10878e-004  5,07798e-005  1,21953e-004
             6  2,31741e+001  1,03000e+002  3,10000e+001  2,21185e+000  6,28864e+001  3,74415e-001  2,29464e+000  3,57892e+002  2,50000e+001  9,47330e+003  3,69716e+003  1,01692e+004  3,90272e-001  9,16070e-005  3,57516e-005  9,83362e-005
             7  2,31685e+001  1,24000e+002  3,60000e+001  1,68786e+000  3,77249e+001  2,50129e-001  2,80396e+000  3,69607e+002  2,50000e+001  1,26016e+004  3,16113e+003  1,29921e+004  2,50851e-001  7,46569e-005  1,87278e-005  7,69700e-005
             8  2,31259e+001  1,29000e+002  4,10000e+001  1,64991e+000  3,03137e+001  1,29033e-001  3,28803e+000  3,82807e+002  2,50000e+001  1,57562e+004  1,92655e+003  1,58735e+004  1,22272e-001  6,25322e-005  7,64596e-006  6,29979e-005
             9  2,31061e+001  1,48000e+002  4,60000e+001  1,74220e+000  2,69974e+001  4,29106e-002  3,74290e+000  3,94736e+002  2,50000e+001  1,88907e+004  6,12926e+002  1,89007e+004  3,24459e-002  5,28803e-005  1,71575e-006  5,29082e-005
            10  2,30926e+001  1,51000e+002  5,10000e+001  1,85474e+000  2,50999e+001  1,15079e-002  4,17614e+000  4,06320e+002  2,50000e+001  2,17249e+004 -2,40241e+001  2,17249e+004 -1,10583e-003  4,60300e-005 -5,09014e-008  4,60300e-005
            11  2,31228e+001  1,60000e+002  5,60000e+001  1,95449e+000  2,40022e+001  5,04063e-003  4,55512e+000  4,15657e+002  2,50000e+001  2,40108e+004 -2,18006e+002  2,40118e+004 -9,07950e-003  4,16445e-005 -3,78111e-007  4,16462e-005
            12  2,31628e+001  1,65000e+002  6,10000e+001  2,01433e+000  2,33233e+001  1,74637e-002  4,76203e+000  4,19577e+002  2,50000e+001  2,55144e+004  6,40161e+001  2,55145e+004  2,50902e-003  3,91933e-005  9,83368e-008  3,91935e-005
            13  2,31289e+001  1,75000e+002  6,60000e+001  2,03484e+000  2,30738e+001  2,96246e-002  4,87417e+000  4,21166e+002  2,50000e+001  2,60629e+004  3,61138e+002  2,60654e+004  1,38564e-002  3,83613e-005  5,31550e-007  3,83650e-005
            14  2,32171e+001  1,84000e+002  7,10000e+001  2,03540e+000  2,30862e+001  3,59771e-002  4,89811e+000  4,21644e+002  2,50000e+001  2,60449e+004  4,99352e+002  2,60497e+004  1,91727e-002  3,83811e-005  7,35871e-007  3,83882e-005
            15  2,31648e+001  1,93000e+002  7,60000e+001  2,01787e+000  2,30411e+001  3,77679e-002  4,88839e+000  4,21674e+002  2,50000e+001  2,58553e+004  5,10590e+002  2,58603e+004  1,97480e-002  3,86618e-005  7,63494e-007  3,86693e-005
            16  2,31533e+001  1,96000e+002  8,10000e+001  1,99906e+000  2,30984e+001  3,96135e-002  4,89357e+000  4,21849e+002  2,50000e+001  2,55293e+004  5,20189e+002  2,55346e+004  2,03762e-002  3,91544e-005  7,97816e-007  3,91625e-005
            17  2,30818e+001  2,05000e+002  8,60000e+001  2,02357e+000  2,33563e+001  4,11483e-002  4,90429e+000  4,22081e+002  2,50000e+001  2,55476e+004  5,28625e+002  2,55530e+004  2,06918e-002  3,91259e-005  8,09585e-007  3,91343e-005
            18  2,30235e+001  2,14000e+002  9,10000e+001  2,07219e+000  2,38960e+001  4,26963e-002  4,91340e+000  4,22297e+002  2,50000e+001  2,55603e+004  5,37308e+002  2,55660e+004  2,10212e-002  3,91059e-005  8,22053e-007  3,91145e-005
            19  2,30022e+001  2,25000e+002  9,60000e+001  2,01103e+000  2,31749e+001  4,41028e-002  4,92403e+000  4,22509e+002  2,50000e+001  2,55668e+004  5,42113e+002  2,55725e+004  2,12038e-002  3,90957e-005  8,28979e-007  3,91045e-005
            20  2,29846e+001  2,28000e+002  1,01000e+002  1,99945e+000  2,30306e+001  4,51000e-002  4,93731e+000  4,22717e+002  2,50000e+001  2,55674e+004  5,35942e+002  2,55730e+004  2,09620e-002  3,90952e-005  8,19511e-007  3,91038e-005
CFRP_f1_100_5_2N, 17.04.2021 14:18:28
