Repository: LolloCappo/Thermoelasticity-Interactive-Analysis

Thermoelastic Stress Analysis (TSA)
---------------------------------------------


Perform interactive frequency-based analysis for thermal acquisition and data visualization: digital lock-in and real-frequency reconstruction using FFT approach 

The reference signal is reconstruct digitaly, so need the frequency and the phase. The real frequency for the load can be different from the frequency set in the load/acquistion sistem. The digital signal may be out of phase with the infrared response and this will produce an apparent phase shift in the recorde thermoelastic signal.The "freq_detection" method try to reconstruction the reference signal from the thermal video, without the need of acquisiton.

Simple examples
---------------

Here is a simple example on how to use the code:

.. code-block:: python

   fs = 120 # Sampling rate [Hz]
   path = 'video.npy'
   analysis = pytsa.TSA(fa,path)
   fr = 40 # load frequency [Hz]
   analysis.freq_detection(fr,cordinate[0],cordinate[1],cordinate[2],cordinate[3],view=True)
   analysis.lockin()
   analysis.view_result()

.. image:: image/set_freq.png
   :width: 400

.. image:: image/cfrp_force_H_fa120_fr40.png
  :width: 400



Other examples are included (`base.py <https://github.com/LolloCappo/Thermoelasticity-Interactive-Analysis/tree/main/Esempi>`_)

File: dma/provino 12a/CFRP_f1_100_5_1N_1.txt
         Index            Ts             t             f             F             x         Phase            F0            x0            Tr            M'            M"            M*     tan_delta            C'            C"            C*
           [#]          [°C]           [s]          [Hz]           [N]          [um]         [rad]           [N]          [um]          [°C]         [MPa]         [MPa]         [MPa]            []       [1/MPa]       [1/MPa]       [1/MPa]
             0  2,13966e+001  2,10000e+001  9,99999e-001  4,50000e-002  1,00621e+002  1,55734e-002  6,00000e-002  1,69140e+002  2,50000e+001  9,63535e+003  1,47681e+002  9,63648e+003  1,53270e-002  1,03760e-004  1,59033e-006  1,03772e-004
             1  2,13729e+001  3,50000e+001  6,00000e+000  4,01390e-002  8,99565e+001  1,93933e-002  6,31250e-002  1,65778e+002  2,50000e+001  9,61289e+003  1,72243e+002  9,61444e+003  1,79179e-002  1,03994e-004  1,86335e-006  1,04010e-004
             2  2,13850e+001  4,60000e+001  1,10000e+001  4,49041e-002  1,00674e+002  2,14713e-002  6,39687e-002  1,63624e+002  2,50000e+001  9,60870e+003  1,80289e+002  9,61039e+003  1,87631e-002  1,04036e-004  1,95203e-006  1,04054e-004
             3  2,13781e+001  5,50000e+001  1,60000e+001  4,50179e-002  1,00608e+002  1,00069e-002  6,28192e-002  1,63606e+002  2,50000e+001  9,64032e+003  5,84255e+001  9,64049e+003  6,06054e-003  1,03727e-004  6,28643e-007  1,03729e-004
             4  2,13750e+001  5,80000e+001  2,10000e+001  4,51760e-002  1,00692e+002 -8,16283e-003  6,33356e-002  1,63792e+002  2,50000e+001  9,66456e+003 -1,28997e+002  9,66542e+003 -1,33474e-002  1,03452e-004 -1,38082e-006  1,03462e-004
             5  2,13900e+001  6,60000e+001  2,60000e+001  4,50239e-002  1,00253e+002 -7,83153e-003  6,37334e-002  1,63741e+002  2,50000e+001  9,67308e+003 -1,37840e+002  9,67406e+003 -1,42499e-002  1,03359e-004 -1,47285e-006  1,03369e-004
             6  2,13824e+001  6,90000e+001  3,10000e+001  4,49341e-002  9,99476e+001 -1,97135e-003  6,38227e-002  1,64027e+002  2,50000e+001  9,68251e+003 -9,31590e+001  9,68296e+003 -9,62137e-003  1,03269e-004 -9,93594e-007  1,03274e-004
             7  2,13822e+001  7,80000e+001  3,60000e+001  4,49156e-002  9,98192e+001  4,25329e-003  6,39018e-002  1,64657e+002  2,50000e+001  9,68982e+003 -4,48507e+001  9,68992e+003 -4,62864e-003  1,03199e-004 -4,77670e-007  1,03200e-004
             8  2,13783e+001  8,10000e+001  4,10000e+001  4,50636e-002  1,00148e+002  5,26180e-003  6,43571e-002  1,65495e+002  2,50000e+001  9,68811e+003 -4,70189e+001  9,68823e+003 -4,85326e-003  1,03217e-004 -5,00938e-007  1,03218e-004
             9  2,13763e+001  9,30000e+001  4,60000e+001  4,00000e-002  1,00129e+002 -1,98849e-002  6,52976e-002  1,66199e+002  2,50000e+001  8,59510e+003 -2,68577e+002  8,59929e+003 -3,12477e-002  1,16232e-004 -3,63198e-006  1,16289e-004
            10  2,13800e+001  9,60000e+001  5,10000e+001  3,97661e-002  9,96147e+001 -3,32813e-002  6,50000e-002  1,68139e+002  2,50000e+001  8,58219e+003 -3,93936e+002  8,59122e+003 -4,59016e-002  1,16275e-004 -5,33723e-006  1,16398e-004
            11  2,13796e+001  1,05000e+002  5,60000e+001  3,97309e-002  1,02121e+002 -8,09610e-002  6,50000e-002  1,71234e+002  2,50000e+001  8,33329e+003 -7,92289e+002  8,37087e+003 -9,50751e-002  1,18926e-004 -1,13069e-005  1,19462e-004
            12  2,13770e+001  1,09000e+002  6,10000e+001  3,77357e-002  1,05282e+002 -8,15646e-002  6,50000e-002  1,71475e+002  2,50000e+001  7,67361e+003 -7,43780e+002  7,70957e+003 -9,69270e-002  1,29104e-004 -1,25136e-005  1,29709e-004
            13  2,13420e+001  1,21000e+002  6,60000e+001  3,47233e-002  1,00361e+002 -3,88699e-002  6,50000e-002  1,71366e+002  2,50000e+001  7,42843e+003 -4,10136e+002  7,43974e+003 -5,52116e-002  1,34209e-004 -7,40989e-006  1,34413e-004
            14  2,13387e+001  1,36000e+002  7,10000e+001  3,16843e-002  9,47417e+001 -2,89404e-002  6,50000e-002  1,71682e+002  2,50000e+001  7,18118e+003 -3,33853e+002  7,18894e+003 -4,64899e-002  1,38953e-004 -6,45990e-006  1,39103e-004
            15  2,13468e+001  1,45000e+002  7,60000e+001  3,11400e-002  9,67903e+001 -9,22261e-003  6,50000e-002  1,71652e+002  2,50000e+001  6,91082e+003 -1,93329e+002  6,91352e+003 -2,79748e-002  1,44588e-004 -4,04481e-006  1,44644e-004
            16  2,13485e+001  1,50000e+002  8,10000e+001  3,04505e-002  9,84593e+001  5,94044e-003  6,50000e-002  1,71539e+002  2,50000e+001  6,64274e+003 -9,32293e+001  6,64339e+003 -1,40348e-002  1,50511e-004 -2,11238e-006  1,50526e-004
            17  2,13400e+001  1,63000e+002  8,60000e+001  2,99974e-002  9,97442e+001 -1,47444e-002  6,50000e-002  1,71007e+002  2,50000e+001  6,45353e+003 -2,32123e+002  6,45771e+003 -3,59684e-002  1,54754e-004 -5,56624e-006  1,54854e-004
            18  2,13431e+001  1,74000e+002  9,10000e+001  2,98535e-002  1,00101e+002 -5,79643e-002  6,50000e-002  1,70217e+002  2,50000e+001  6,38050e+003 -5,14162e+002  6,40118e+003 -8,05834e-002  1,55716e-004 -1,25482e-005  1,56221e-004
            19  2,13574e+001  1,86000e+002  9,60000e+001  2,50000e-002  9,99954e+001 -1,62286e-001  6,50000e-002  1,69495e+002  2,50000e+001  5,27122e+003 -9,91760e+002  5,36371e+003 -1,88146e-001  1,83223e-004 -3,44728e-005  1,86438e-004
            20  2,13611e+001  1,89000e+002  1,01000e+002  2,50052e-002  1,00140e+002 -2,09877e-001  6,50000e-002  1,70833e+002  2,50000e+001  5,20770e+003 -1,24574e+003  5,35463e+003 -2,39211e-001  1,81630e-004 -4,34479e-005  1,86754e-004
cfrp_f1_100_5_1N, 21.04.2021 13:55:01

File: dma/provino 12a/CFRP_f1_100_5_1N_2.txt
         Index            Ts             t             f             F             x         Phase            F0            x0            Tr            M'            M"            M*     tan_delta            C'            C"            C*
           [#]          [°C]           [s]          [Hz]           [N]          [um]         [rad]           [N]          [um]          [°C]         [MPa]         [MPa]         [MPa]            []       [1/MPa]       [1/MPa]       [1/MPa]
             0  2,13670e+001  1,60000e+001  9,99999e-001  4,50000e-002  1,00570e+002  1,75168e-002  6,50000e-002  1,78774e+002  2,50000e+001  9,63997e+003  1,66495e+002  9,64141e+003  1,72713e-002  1,03704e-004  1,79110e-006  1,03719e-004
             1  2,13472e+001  2,50000e+001  6,00000e+000  1,95926e-002  4,34308e+001  2,50405e-002  6,50000e-002  1,72159e+002  2,50000e+001  9,71770e+003  2,29033e+002  9,72039e+003  2,35687e-002  1,02848e-004  2,42399e-006  1,02876e-004
             2  2,13302e+001  3,50000e+001  1,10000e+001  4,51730e-002  1,00401e+002  1,98379e-002  6,50000e-002  1,70741e+002  2,50000e+001  9,69280e+003  1,66027e+002  9,69423e+003  1,71289e-002  1,03139e-004  1,76666e-006  1,03154e-004
             3  2,13616e+001  4,60000e+001  1,60000e+001  4,51377e-002  1,00319e+002  8,96711e-003  6,50000e-002  1,69753e+002  2,50000e+001  9,69387e+003  4,86683e+001  9,69399e+003  5,02053e-003  1,03155e-004  5,17894e-007  1,03157e-004
             4  2,13629e+001  5,00000e+001  2,10000e+001  4,50481e-002  1,00172e+002  1,76189e-003  6,50000e-002  1,69907e+002  2,50000e+001  9,68810e+003 -3,31323e+001  9,68815e+003 -3,41990e-003  1,03218e-004 -3,52996e-007  1,03219e-004
             5  2,13589e+001  5,90000e+001  2,60000e+001  4,49573e-002  1,00040e+002  7,22844e-004  6,50000e-002  1,69237e+002  2,50000e+001  9,68016e+003 -5,51076e+001  9,68032e+003 -5,69284e-003  1,03301e-004 -5,88074e-007  1,03302e-004
             6  2,13583e+001  6,20000e+001  3,10000e+001  4,49528e-002  1,00100e+002  3,00249e-003  6,50000e-002  1,69260e+002  2,50000e+001  9,67217e+003 -4,49392e+001  9,67227e+003 -4,64624e-003  1,03387e-004 -4,80362e-007  1,03388e-004
             7  2,13609e+001  7,40000e+001  3,60000e+001  4,49647e-002  1,00137e+002  2,15126e-003  6,50000e-002  1,69686e+002  2,50000e+001  9,66949e+003 -6,50869e+001  9,66971e+003 -6,73116e-003  1,03413e-004 -6,96092e-007  1,03416e-004
             8  2,13563e+001  7,70000e+001  4,10000e+001  4,50167e-002  1,00284e+002 -3,63493e-003  6,50000e-002  1,70194e+002  2,50000e+001  9,66404e+003 -1,32906e+002  9,66496e+003 -1,37526e-002  1,03457e-004 -1,42280e-006  1,03467e-004
             9  2,13561e+001  8,60000e+001  4,60000e+001  4,50127e-002  1,00369e+002 -9,85332e-003  6,50000e-002  1,70860e+002  2,50000e+001  9,65187e+003 -2,04695e+002  9,65404e+003 -2,12078e-002  1,03560e-004 -2,19629e-006  1,03584e-004
            10  2,13594e+001  8,90000e+001  5,10000e+001  4,00000e-002  9,98143e+001 -2,82850e-002  6,50000e-002  1,71471e+002  2,50000e+001  8,61728e+003 -3,52404e+002  8,62448e+003 -4,08950e-002  1,15852e-004 -4,73778e-006  1,15949e-004
            11  2,13505e+001  9,70000e+001  5,60000e+001  4,00372e-002  1,00001e+002 -8,42845e-002  6,18750e-002  1,71450e+002  2,50000e+001  8,57283e+003 -8,43830e+002  8,61426e+003 -9,84308e-002  1,15528e-004 -1,13715e-005  1,16087e-004
            12  2,13433e+001  1,00000e+002  6,10000e+001  3,89712e-002  1,02472e+002 -9,59900e-002  6,30078e-002  1,72064e+002  2,50000e+001  8,13005e+003 -9,06605e+002  8,18044e+003 -1,11513e-001  1,21490e-004 -1,35477e-005  1,22243e-004
            13  2,13411e+001  1,13000e+002  6,60000e+001  3,45834e-002  1,00416e+002 -8,70166e-002  6,35893e-002  1,70888e+002  2,50000e+001  7,36626e+003 -7,63726e+002  7,40574e+003 -1,03679e-001  1,34310e-004 -1,39252e-005  1,35030e-004
            14  2,13379e+001  1,25000e+002  7,10000e+001  3,18453e-002  9,48209e+001 -3,25555e-002  6,38711e-002  1,70523e+002  2,50000e+001  7,21039e+003 -3,61342e+002  7,21944e+003 -5,01141e-002  1,38341e-004 -6,93285e-006  1,38515e-004
            15  2,13196e+001  1,37000e+002  7,60000e+001  3,09883e-002  9,62050e+001 -9,69129e-003  6,40386e-002  1,70616e+002  2,50000e+001  6,91890e+003 -1,96801e+002  6,92170e+003 -2,84439e-002  1,44415e-004 -4,10772e-006  1,44473e-004
            16  2,13161e+001  1,48000e+002  8,10000e+001  3,05218e-002  9,86643e+001  3,29429e-003  6,44878e-002  1,70619e+002  2,50000e+001  6,64419e+003 -1,10838e+002  6,64511e+003 -1,66819e-002  1,50466e-004 -2,51006e-006  1,50487e-004
            17  2,13176e+001  1,52000e+002  8,60000e+001  3,00110e-002  9,99314e+001 -1,83911e-002  6,48958e-002  1,70473e+002  2,50000e+001  6,44349e+003 -2,55296e+002  6,44854e+003 -3,96208e-002  1,54952e-004 -6,13933e-006  1,55074e-004
            18  2,13185e+001  1,63000e+002  9,10000e+001  2,98460e-002  1,00433e+002 -4,84050e-002  6,50000e-002  1,70639e+002  2,50000e+001  6,36241e+003 -4,51527e+002  6,37842e+003 -7,09679e-002  1,56385e-004 -1,10983e-005  1,56779e-004
            19  2,13202e+001  1,73000e+002  9,60000e+001  2,50000e-002  9,99548e+001 -1,82810e-001  6,50000e-002  1,71688e+002  2,50000e+001  5,25189e+003 -1,10019e+003  5,36589e+003 -2,09485e-001  1,82403e-004 -3,82106e-005  1,86362e-004
            20  2,13335e+001  1,84000e+002  1,01000e+002  2,50109e-002  1,00261e+002 -2,38242e-001  6,50000e-002  1,74122e+002  2,50000e+001  5,16520e+003 -1,39158e+003  5,34937e+003 -2,69415e-001  1,80502e-004 -4,86299e-005  1,86938e-004
cfrp_f1_100_5_1N, 21.04.2021 13:59:31

File: dma/provino 12a/CFRP_f1_100_5_1N_3.txt
         Index            Ts             t             f             F             x         Phase            F0            x0            Tr            M'            M"            M*     tan_delta            C'            C"            C*
           [#]          [°C]           [s]          [Hz]           [N]          [um]         [rad]           [N]          [um]          [°C]         [MPa]         [MPa]         [MPa]            []       [1/MPa]       [1/MPa]       [1/MPa]
             0  2,13459e+001  1,70000e+001  9,99999e-001  4,50000e-002  1,00616e+002  1,89987e-002  6,50000e-002  1,70153e+002  2,50000e+001  9,63535e+003  1,80702e+002  9,63704e+003  1,87540e-002  1,03748e-004  1,94569e-006  1,03766e-004
             1  2,12987e+001  4,80000e+001  6,00000e+000  4,49815e-002  1,00511e+002  2,40441e-002  6,50000e-002  1,70003e+002  2,50000e+001  9,64048e+003  2,17601e+002  9,64293e+003  2,25716e-002  1,03676e-004  2,34014e-006  1,03703e-004
             2  2,13020e+001  6,10000e+001  1,10000e+001  4,50096e-002  1,00548e+002  2,46234e-002  6,50000e-002  1,70707e+002  2,50000e+001  9,64278e+003  2,11343e+002  9,64509e+003  2,19172e-002  1,03655e-004  2,27182e-006  1,03680e-004
             3  2,12965e+001  7,00000e+001  1,60000e+001  4,50264e-002  1,00414e+002  1,84581e-002  6,50000e-002  1,71666e+002  2,50000e+001  9,65992e+003  1,40209e+002  9,66094e+003  1,45145e-002  1,03499e-004  1,50223e-006  1,03510e-004
             4  2,12918e+001  7,30000e+001  2,10000e+001  4,50384e-002  1,00461e+002  1,04721e-002  6,50000e-002  1,71266e+002  2,50000e+001  9,65798e+003  5,11112e+001  9,65811e+003  5,29213e-003  1,03538e-004  5,47939e-007  1,03540e-004
             5  2,13020e+001  8,10000e+001  2,60000e+001  4,48811e-002  1,00080e+002  4,29660e-003  6,50000e-002  1,71079e+002  2,50000e+001  9,66000e+003 -2,04627e+001  9,66002e+003 -2,11829e-003  1,03519e-004 -2,19284e-007  1,03519e-004
             6  2,12978e+001  8,50000e+001  3,10000e+001  4,50029e-002  1,00310e+002 -2,71777e-004  6,50000e-002  1,70972e+002  2,50000e+001  9,66248e+003 -7,65395e+001  9,66278e+003 -7,92131e-003  1,03487e-004 -8,19750e-007  1,03490e-004
             7  2,12830e+001  9,70000e+001  3,60000e+001  4,49389e-002  1,00122e+002 -8,55754e-004  6,50000e-002  1,70707e+002  2,50000e+001  9,66519e+003 -9,41292e+001  9,66564e+003 -9,73900e-003  1,03454e-004 -1,00754e-006  1,03459e-004
             8  2,12778e+001  1,00000e+002  4,10000e+001  4,50276e-002  1,00296e+002  1,10029e-003  6,50000e-002  1,69987e+002  2,50000e+001  9,66582e+003 -8,71453e+001  9,66621e+003 -9,01582e-003  1,03449e-004 -9,32677e-007  1,03453e-004
             9  2,12863e+001  1,09000e+002  4,60000e+001  4,00000e-002  9,99667e+001 -3,71321e-003  6,50000e-002  1,68926e+002  2,50000e+001  8,61229e+003 -1,29736e+002  8,61327e+003 -1,50641e-002  1,16087e-004 -1,74874e-006  1,16100e-004
            10  2,12989e+001  1,14000e+002  5,10000e+001  3,98921e-002  9,93316e+001 -2,61940e-002  6,50000e-002  1,72801e+002  2,50000e+001  8,63651e+003 -3,35099e+002  8,64300e+003 -3,88003e-002  1,15614e-004 -4,48584e-006  1,15701e-004
            11  2,12896e+001  1,27000e+002  5,60000e+001  3,94351e-002  1,01129e+002 -8,03478e-002  6,50000e-002  1,74984e+002  2,50000e+001  8,35284e+003 -7,88979e+002  8,39002e+003 -9,44564e-002  1,18661e-004 -1,12083e-005  1,19189e-004
            12  2,12941e+001  1,32000e+002  6,10000e+001  3,78208e-002  1,05388e+002 -9,03650e-002  6,42907e-002  1,75159e+002  2,50000e+001  7,67633e+003 -8,12304e+002  7,71919e+003 -1,05819e-001  1,28828e-004 -1,36325e-005  1,29547e-004
            13  2,13207e+001  1,45000e+002  6,60000e+001  3,47990e-002  1,00475e+002 -4,62232e-002  6,44309e-002  1,75035e+002  2,50000e+001  7,43299e+003 -4,65243e+002  7,44754e+003 -6,25917e-002  1,34010e-004 -8,38793e-006  1,34273e-004
            14  2,13107e+001  1,54000e+002  7,10000e+001  3,17105e-002  9,47451e+001 -3,23421e-002  6,44490e-002  1,75136e+002  2,50000e+001  7,18569e+003 -3,58567e+002  7,19463e+003 -4,99001e-002  1,38820e-004 -6,92712e-006  1,38993e-004
            15  2,13150e+001  1,65000e+002  7,60000e+001  3,11634e-002  9,68230e+001 -3,67263e-003  6,44628e-002  1,74973e+002  2,50000e+001  6,91464e+003 -1,55030e+002  6,91638e+003 -2,24205e-002  1,44548e-004 -3,24083e-006  1,44584e-004
            16  2,13309e+001  1,69000e+002  8,10000e+001  3,04375e-002  9,84158e+001  3,25325e-003  6,45179e-002  1,74236e+002  2,50000e+001  6,64256e+003 -1,11083e+002  6,64349e+003 -1,67230e-002  1,50502e-004 -2,51685e-006  1,50523e-004
            17  2,13337e+001  1,81000e+002  8,60000e+001  2,99812e-002  9,96642e+001 -1,47498e-002  6,46987e-002  1,73247e+002  2,50000e+001  6,45523e+003 -2,32219e+002  6,45941e+003 -3,59738e-002  1,54713e-004 -5,56561e-006  1,54813e-004
            18  2,13326e+001  1,93000e+002  9,10000e+001  2,98659e-002  1,00093e+002 -5,19498e-002  6,50446e-002  1,72374e+002  2,50000e+001  6,38664e+003 -4,76009e+002  6,40436e+003 -7,45319e-002  1,55712e-004 -1,16055e-005  1,56144e-004
            19  2,13015e+001  2,05000e+002  9,60000e+001  2,50000e-002  9,98727e+001 -1,45607e-001  6,50595e-002  1,71484e+002  2,50000e+001  5,29353e+003 -9,04807e+002  5,37030e+003 -1,70927e-001  1,83547e-004 -3,13732e-005  1,86209e-004
            20  2,13183e+001  2,10000e+002  1,01000e+002  2,50105e-002  1,00166e+002 -2,15048e-001  6,50000e-002  1,73432e+002  2,50000e+001  5,20095e+003 -1,27260e+003  5,35438e+003 -2,44685e-001  1,81411e-004 -4,43887e-005  1,86763e-004
cfrp_f1_100_5_1N, 21.04.2021 14:03:52

File: dma/provino 12a/CFRP_f1_100_5_1N_4.txt
         Index            Ts             t             f             F             x         Phase            F0            x0            Tr            M'            M"            M*     tan_delta            C'            C"            C*
           [#]          [°C]           [s]          [Hz]           [N]          [um]         [rad]           [N]          [um]          [°C]         [MPa]         [MPa]         [MPa]            []       [1/MPa]       [1/MPa]       [1/MPa]
             0  2,12885e+001  1,70000e+001  9,99999e-001  4,50000e-002  1,00732e+002  1,76389e-002  6,50000e-002  1,79594e+002  2,50000e+001  9,62446e+003  1,67403e+002  9,62592e+003  1,73935e-002  1,03870e-004  1,80667e-006  1,03886e-004
             1  2,12826e+001  4,40000e+001  6,00000e+000  4,49791e-002  1,00632e+002  1,59551e-002  6,50000e-002  1,73019e+002  2,50000e+001  9,62988e+003  1,39422e+002  9,63089e+003  1,44781e-002  1,03822e-004  1,50314e-006  1,03833e-004
             2  2,12926e+001  5,50000e+001  1,10000e+001  4,49909e-002  1,00732e+002  1,64885e-002  6,50000e-002  1,72288e+002  2,50000e+001  9,62256e+003  1,32579e+002  9,62348e+003  1,37780e-002  1,03903e-004  1,43157e-006  1,03913e-004
             3  2,13416e+001  6,40000e+001  1,60000e+001  4,50944e-002  1,00775e+002  3,60093e-003  6,50000e-002  1,72792e+002  2,50000e+001  9,64079e+003 -3,34344e+000  9,64080e+003 -3,46801e-004  1,03726e-004 -3,59723e-008  1,03726e-004
             4  2,13707e+001  6,70000e+001  2,10000e+001  4,50592e-002  1,00567e+002 -1,30317e-002  6,50000e-002  1,72229e+002  2,50000e+001  9,65082e+003 -1,75824e+002  9,65242e+003 -1,82186e-002  1,03584e-004 -1,88715e-006  1,03601e-004
             5  2,13825e+001  7,60000e+001  2,60000e+001  4,49574e-002  1,00480e+002 -5,70783e-003  6,50000e-002  1,71625e+002  2,50000e+001  9,63718e+003 -1,16854e+002  9,63789e+003 -1,21254e-002  1,03750e-004 -1,25800e-006  1,03757e-004
             6  2,14046e+001  7,90000e+001  3,10000e+001  4,48840e-002  1,00378e+002  1,66426e-003  6,50000e-002  1,71825e+002  2,50000e+001  9,63052e+003 -5,76365e+001  9,63070e+003 -5,98478e-003  1,03833e-004 -6,21416e-007  1,03835e-004
             7  2,13942e+001  8,90000e+001  3,60000e+001  4,48824e-002  1,00426e+002  6,52575e-003  6,50000e-002  1,72161e+002  2,50000e+001  9,62420e+003 -2,26715e+001  9,62423e+003 -2,35568e-003  1,03904e-004 -2,44765e-007  1,03904e-004
             8  2,13857e+001  9,20000e+001  4,10000e+001  4,48844e-002  1,00570e+002 -2,78713e-003  6,50000e-002  1,72278e+002  2,50000e+001  9,60834e+003 -1,23991e+002  9,60914e+003 -1,29045e-002  1,04059e-004 -1,34283e-006  1,04068e-004
             9  2,13764e+001  1,03000e+002  4,60000e+001  4,51375e-002  1,01469e+002 -1,11313e-002  6,50000e-002  1,72360e+002  2,50000e+001  9,57339e+003 -2,15273e+002  9,57581e+003 -2,24866e-002  1,04403e-004 -2,34768e-006  1,04430e-004
            10  2,13701e+001  1,06000e+002  5,10000e+001  4,00000e-002  9,92702e+001 -1,47142e-002  6,50000e-002  1,72810e+002  2,50000e+001  8,66853e+003 -2,36700e+002  8,67176e+003 -2,73057e-002  1,15274e-004 -3,14764e-006  1,15317e-004
            11  2,13662e+001  1,16000e+002  5,60000e+001  4,03150e-002  1,00736e+002 -7,44326e-002  6,50000e-002  1,74387e+002  2,50000e+001  8,57717e+003 -7,59003e+002  8,61069e+003 -8,84910e-002  1,15683e-004 -1,02369e-005  1,16135e-004
            12  2,13546e+001  1,21000e+002  6,10000e+001  3,88114e-002  1,02254e+002 -8,72997e-002  6,39844e-002  1,73831e+002  2,50000e+001  8,12152e+003 -8,34253e+002  8,16426e+003 -1,02721e-001  1,21844e-004 -1,25160e-005  1,22485e-004
            13  2,13305e+001  1,31000e+002  6,60000e+001  3,46468e-002  1,00601e+002 -7,67443e-002  6,42941e-002  1,74374e+002  2,50000e+001  7,37362e+003 -6,87998e+002  7,40565e+003 -9,33053e-002  1,34448e-004 -1,25447e-005  1,35032e-004
            14  2,13020e+001  1,40000e+002  7,10000e+001  3,18384e-002  9,48133e+001 -1,46747e-002  6,44364e-002  1,73978e+002  2,50000e+001  7,21472e+003 -2,32312e+002  7,21846e+003 -3,21998e-002  1,38462e-004 -4,45844e-006  1,38534e-004
            15  2,13007e+001  1,52000e+002  7,60000e+001  3,10765e-002  9,64375e+001  9,36154e-003  6,44628e-002  1,73747e+002  2,50000e+001  6,92435e+003 -6,49568e+001  6,92466e+003 -9,38092e-003  1,44405e-004 -1,35465e-006  1,44411e-004
            16  2,12992e+001  1,55000e+002  8,10000e+001  3,03948e-002  9,81088e+001  1,92560e-002  6,45179e-002  1,73621e+002  2,50000e+001  6,65493e+003 -4,76765e+000  6,65494e+003 -7,16408e-004  1,50264e-004 -1,07651e-007  1,50264e-004
            17  2,13142e+001  1,67000e+002  8,60000e+001  3,00399e-002  9,97417e+001 -1,53540e-002  6,46987e-002  1,73360e+002  2,50000e+001  6,46270e+003 -2,36398e+002  6,46702e+003 -3,65788e-002  1,54527e-004 -5,65243e-006  1,54631e-004
            18  2,13283e+001  1,78000e+002  9,10000e+001  2,98595e-002  1,00068e+002 -5,55764e-002  6,50446e-002  1,72931e+002  2,50000e+001  6,38510e+003 -4,99188e+002  6,40458e+003 -7,81802e-002  1,55663e-004 -1,21698e-005  1,56138e-004
            19  2,13018e+001  1,88000e+002  9,60000e+001  2,50000e-002  9,96930e+001 -1,57251e-001  6,50595e-002  1,72353e+002  2,50000e+001  5,29216e+003 -9,68133e+002  5,37998e+003 -1,82937e-001  1,82840e-004 -3,34483e-005  1,85874e-004
            20  2,12974e+001  1,93000e+002  1,01000e+002  2,50133e-002  1,00063e+002 -2,11502e-001  6,50000e-002  1,74528e+002  2,50000e+001  5,21133e+003 -1,25556e+003  5,36045e+003 -2,40929e-001  1,81362e-004 -4,36955e-005  1,86552e-004
cfrp_f1_100_5_1N, 21.04.2021 14:08:10

File: dma/provino 12a/CFRP_f1_100_5_1N_5.txt
         Index            Ts             t             f             F             x         Phase            F0            x0            Tr            M'            M"            M*     tan_delta            C'            C"            C*
           [#]          [°C]           [s]          [Hz]           [N]          [um]         [rad]           [N]          [um]          [°C]         [MPa]         [MPa]         [MPa]            []       [1/MPa]       [1/MPa]       [1/MPa]
             0  2,13014e+001  1,60000e+001  9,99999e-001  4,50000e-002  1,00326e+002  1,73430e-002  6,50000e-002  1,77198e+002  2,50000e+001  9,66350e+003  1,65221e+002  9,66491e+003  1,70974e-002  1,03452e-004  1,76876e-006  1,03467e-004
             1  2,12898e+001  3,80000e+001  6,00000e+000  4,50124e-002  1,00647e+002  1,76888e-002  6,34375e-002  1,72613e+002  2,50000e+001  9,63531e+003  1,56213e+002  9,63657e+003  1,62126e-002  1,03758e-004  1,68218e-006  1,03771e-004
             2  2,12872e+001  4,70000e+001  1,10000e+001  4,50174e-002  1,00779e+002  1,27993e-002  6,40156e-002  1,72270e+002  2,50000e+001  9,62408e+003  9,70824e+001  9,62457e+003  1,00874e-002  1,03895e-004  1,04804e-006  1,03901e-004
             3  2,12948e+001  5,60000e+001  1,60000e+001  4,50425e-002  1,00652e+002  3,84558e-003  6,43008e-002  1,72513e+002  2,50000e+001  9,64151e+003 -9,84439e-001  9,64151e+003 -1,02104e-004  1,03718e-004 -1,05901e-008  1,03718e-004
             4  2,12968e+001  5,90000e+001  2,10000e+001  4,50950e-002  1,00645e+002 -5,37826e-004  6,44357e-002  1,72702e+002  2,50000e+001  9,65241e+003 -5,52131e+001  9,65257e+003 -5,72014e-003  1,03598e-004 -5,92593e-007  1,03599e-004
             5  2,12979e+001  7,00000e+001  2,60000e+001  4,49172e-002  1,00351e+002  1,36628e-003  6,44705e-002  1,72539e+002  2,50000e+001  9,64159e+003 -4,86828e+001  9,64171e+003 -5,04925e-003  1,03715e-004 -5,23681e-007  1,03716e-004
             6  2,13077e+001  7,30000e+001  3,10000e+001  4,49598e-002  1,00403e+002  8,15734e-003  6,45486e-002  1,72980e+002  2,50000e+001  9,64459e+003  4,91582e+000  9,64459e+003  5,09697e-004  1,03685e-004  5,28479e-008  1,03685e-004
             7  2,12983e+001  8,50000e+001  3,60000e+001  4,48149e-002  1,00038e+002  9,64530e-003  6,48611e-002  1,73570e+002  2,50000e+001  9,64703e+003  7,37531e+000  9,64704e+003  7,64516e-004  1,03659e-004  7,92487e-008  1,03659e-004
             8  2,12940e+001  8,80000e+001  4,10000e+001  4,50705e-002  1,00579e+002  2,65408e-003  6,50000e-002  1,74079e+002  2,50000e+001  9,64791e+003 -7,19889e+001  9,64817e+003 -7,46160e-003  1,03644e-004 -7,73348e-007  1,03647e-004
             9  2,12870e+001  9,70000e+001  4,60000e+001  4,49575e-002  1,00322e+002 -7,35480e-003  6,50000e-002  1,74617e+002  2,50000e+001  9,64503e+003 -1,80437e+002  9,64672e+003 -1,87078e-002  1,03644e-004 -1,93895e-006  1,03662e-004
            10  2,12811e+001  1,00000e+002  5,10000e+001  4,00000e-002  1,00067e+002 -2,43648e-002  6,50000e-002  1,75215e+002  2,50000e+001  8,59685e+003 -3,17809e+002  8,60272e+003 -3,69681e-002  1,16163e-004 -4,29432e-006  1,16242e-004
            11  2,12929e+001  1,10000e+002  5,60000e+001  4,00310e-002  9,99771e+001 -7,84388e-002  6,50000e-002  1,75446e+002  2,50000e+001  8,57833e+003 -7,93759e+002  8,61498e+003 -9,25307e-002  1,15583e-004 -1,06950e-005  1,16077e-004
            12  2,12961e+001  1,15000e+002  6,10000e+001  3,89232e-002  1,02310e+002 -8,68563e-002  6,50000e-002  1,76397e+002  2,50000e+001  8,14083e+003 -8,32588e+002  8,18329e+003 -1,02273e-001  1,21566e-004 -1,24329e-005  1,22200e-004
            13  2,12918e+001  1,24000e+002  6,60000e+001  3,45897e-002  1,00447e+002 -7,82954e-002  6,50000e-002  1,75994e+002  2,50000e+001  7,37165e+003 -6,99351e+002  7,40475e+003 -9,48704e-002  1,34445e-004 -1,27548e-005  1,35048e-004
            14  2,12951e+001  1,36000e+002  7,10000e+001  3,17391e-002  9,45441e+001 -3,11393e-002  6,50000e-002  1,75562e+002  2,50000e+001  7,20789e+003 -3,50982e+002  7,21643e+003 -4,86942e-002  1,38409e-004 -6,73970e-006  1,38573e-004
            15  2,12763e+001  1,45000e+002  7,60000e+001  3,11743e-002  9,67671e+001 -4,16285e-003  6,50000e-002  1,74599e+002  2,50000e+001  6,92097e+003 -1,58567e+002  6,92279e+003 -2,29110e-002  1,44413e-004 -3,30864e-006  1,44450e-004
            16  2,12731e+001  1,49000e+002  8,10000e+001  3,04675e-002  9,84020e+001  7,48360e-003  6,50000e-002  1,73827e+002  2,50000e+001  6,65046e+003 -8,30717e+001  6,65098e+003 -1,24911e-002  1,50342e-004 -1,87794e-006  1,50354e-004
            17  2,12779e+001  1,60000e+002  8,60000e+001  2,99627e-002  9,95331e+001 -1,63107e-002  6,50000e-002  1,72687e+002  2,50000e+001  6,45937e+003 -2,42465e+002  6,46392e+003 -3,75370e-002  1,54596e-004 -5,80307e-006  1,54705e-004
            18  2,13346e+001  1,72000e+002  9,10000e+001  2,98617e-002  1,00025e+002 -6,01979e-002  6,50000e-002  1,71138e+002  2,50000e+001  6,38597e+003 -5,28965e+002  6,40784e+003 -8,28323e-002  1,55526e-004 -1,28826e-005  1,56059e-004
            19  2,13283e+001  1,81000e+002  9,60000e+001  2,50000e-002  9,97295e+001 -1,56057e-001  6,50000e-002  1,69257e+002  2,50000e+001  5,29137e+003 -9,61461e+002  5,37801e+003 -1,81704e-001  1,82947e-004 -3,32421e-005  1,85942e-004
            20  2,13244e+001  1,85000e+002  1,01000e+002  2,50069e-002  9,99232e+001 -2,02343e-001  6,50000e-002  1,69156e+002  2,50000e+001  5,22862e+003 -1,20917e+003  5,36662e+003 -2,31260e-001  1,81546e-004 -4,19842e-005  1,86337e-004
cfrp_f1_100_5_1N, 21.04.2021 14:12:38

File: dma/provino 1a/CFRP_f1_100_5_1N_1.txt
         Index            Ts             t             f             F             x         Phase            F0            x0            Tr            M'            M"            M*     tan_delta            C'            C"            C*
           [#]          [°C]           [s]          [Hz]           [N]          [um]         [rad]           [N]          [um]          [°C]         [MPa]         [MPa]         [MPa]            []       [1/MPa]       [1/MPa]       [1/MPa]
             0  2,09965e+001  1,00000e+001  9,99999e-001  1,55000e-001  6,23433e+001  1,53346e-002  3,50000e-001  2,32069e+002  2,50000e+001  1,98361e+004  2,99569e+002  1,98384e+004  1,51022e-002  5,04016e-005  7,61174e-007  5,04073e-005
             1  2,10187e+001  4,00000e+001  6,00000e+000  2,49219e-001  1,01219e+002  1,44070e-002  3,46875e-001  2,29696e+002  2,50000e+001  1,96441e+004  2,54222e+002  1,96458e+004  1,29413e-002  5,08972e-005  6,58678e-007  5,09015e-005
             2  2,09338e+001  5,00000e+001  1,10000e+001  2,45878e-001  1,00484e+002  1,44578e-002  3,44055e-001  2,28671e+002  2,50000e+001  1,95221e+004  2,29526e+002  1,95235e+004  1,17572e-002  5,12168e-005  6,02168e-007  5,12203e-005
             3  2,08796e+001  6,10000e+001  1,60000e+001  2,45280e-001  1,00402e+002  1,25989e-002  3,42890e-001  2,29221e+002  2,50000e+001  1,94897e+004  1,68803e+002  1,94905e+004  8,66114e-003  5,13052e-005  4,44362e-007  5,13071e-005
             4  2,08985e+001  6,40000e+001  2,10000e+001  2,45065e-001  1,00575e+002  1,25806e-002  3,44333e-001  2,29800e+002  2,50000e+001  1,94377e+004  1,43993e+002  1,94383e+004  7,40789e-003  5,14435e-005  3,81088e-007  5,14449e-005
             5  2,09001e+001  7,10000e+001  2,60000e+001  2,44661e-001  1,00482e+002  1,38341e-002  3,43510e-001  2,29659e+002  2,50000e+001  1,94216e+004  1,44264e+002  1,94222e+004  7,42801e-003  5,14862e-005  3,82440e-007  5,14876e-005
             6  2,09201e+001  7,60000e+001  3,10000e+001  2,44405e-001  1,00873e+002  1,54594e-002  3,42821e-001  2,29622e+002  2,50000e+001  1,93233e+004  1,51118e+002  1,93239e+004  7,82049e-003  5,17479e-005  4,04694e-007  5,17494e-005
             7  2,09423e+001  8,30000e+001  3,60000e+001  2,43486e-001  1,00808e+002  1,67290e-002  3,42226e-001  2,29725e+002  2,50000e+001  1,92600e+004  1,51325e+002  1,92606e+004  7,85693e-003  5,19177e-005  4,07914e-007  5,19194e-005
             8  2,09190e+001  8,60000e+001  4,10000e+001  2,40684e-001  9,99827e+001  1,65659e-002  3,41641e-001  2,30016e+002  2,50000e+001  1,91922e+004  1,23963e+002  1,91926e+004  6,45904e-003  5,21025e-005  3,36532e-007  5,21036e-005
             9  2,09342e+001  9,80000e+001  4,60000e+001  2,24546e-001  9,37271e+001  1,56238e-002  3,41062e-001  2,30235e+002  2,50000e+001  1,90967e+004  8,17635e+001  1,90969e+004  4,28156e-003  5,23642e-005  2,24200e-007  5,23646e-005
            10  2,09458e+001  1,01000e+002  5,10000e+001  2,45297e-001  1,02928e+002  1,35934e-002  3,40465e-001  2,30140e+002  2,50000e+001  1,89924e+004  1,92730e+001  1,89924e+004  1,01478e-003  5,26526e-005  5,34306e-008  5,26526e-005
            11  2,10097e+001  1,15000e+002  5,60000e+001  2,37667e-001  1,00263e+002  1,15580e-002  3,39725e-001  2,29818e+002  2,50000e+001  1,88859e+004 -4,26224e+001  1,88860e+004 -2,25684e-003  5,29493e-005 -1,19498e-007  5,29494e-005
            12  2,10367e+001  1,25000e+002  6,10000e+001  2,39086e-001  1,01386e+002  1,02522e-002  3,38392e-001  2,29491e+002  2,50000e+001  1,87828e+004 -9,01157e+001  1,87831e+004 -4,79777e-003  5,32388e-005 -2,55427e-007  5,32395e-005
            13  2,10317e+001  1,28000e+002  6,60000e+001  2,34960e-001  1,00141e+002  1,19097e-002  3,36942e-001  2,28960e+002  2,50000e+001  1,86826e+004 -8,16806e+001  1,86828e+004 -4,37201e-003  5,35247e-005 -2,34010e-007  5,35252e-005
            14  2,10239e+001  1,40000e+002  7,10000e+001  2,31097e-001  9,89741e+001  1,54924e-002  3,35995e-001  2,28629e+002  2,50000e+001  1,85863e+004 -3,75211e+001  1,85863e+004 -2,01875e-003  5,38028e-005 -1,08614e-007  5,38030e-005
            15  2,09717e+001  1,54000e+002  7,60000e+001  2,30547e-001  9,92115e+001  1,94067e-002  3,35034e-001  2,28345e+002  2,50000e+001  1,84914e+004  1,23259e+001  1,84914e+004  6,66575e-004  5,40792e-005  3,60479e-008  5,40792e-005
            16  2,09799e+001  1,61000e+002  8,10000e+001  2,30996e-001  1,00175e+002  2,12686e-002  3,34023e-001  2,27973e+002  2,50000e+001  1,83424e+004  2,38013e+001  1,83424e+004  1,29761e-003  5,45185e-005  7,07438e-008  5,45185e-005
            17  2,09264e+001  1,75000e+002  8,60000e+001  2,32503e-001  1,01514e+002  1,76073e-002  3,33314e-001  2,27532e+002  2,50000e+001  1,82111e+004 -6,55602e+001  1,82113e+004 -3,60001e-003  5,49107e-005 -1,97679e-007  5,49111e-005
            18  2,09140e+001  1,78000e+002  9,10000e+001  2,28520e-001  1,00382e+002  7,08475e-003  3,32583e-001  2,27016e+002  2,50000e+001  1,80916e+004 -2,78010e+002  1,80937e+004 -1,53669e-002  5,52614e-005 -8,49194e-007  5,52679e-005
            19  2,08692e+001  1,88000e+002  9,60000e+001  2,28198e-001  1,00981e+002 -4,58011e-003  3,31580e-001  2,26559e+002  2,50000e+001  1,79459e+004 -5,07544e+002  1,79531e+004 -2,82818e-002  5,56784e-005 -1,57469e-006  5,57006e-005
            20  2,09329e+001  1,99000e+002  1,01000e+002  2,21742e-001  9,91885e+001 -1,01309e-002  3,30405e-001  2,26221e+002  2,50000e+001  1,77412e+004 -6,22295e+002  1,77521e+004 -3,50763e-002  5,62967e-005 -1,97468e-006  5,63313e-005
cfrp_f1_100_5_1N, 21.04.2021 12:55:59

File: dma/provino 1a/CFRP_f1_100_5_1N_2.txt
         Index            Ts             t             f             F             x         Phase            F0            x0            Tr            M'            M"            M*     tan_delta            C'            C"            C*
           [#]          [°C]           [s]          [Hz]           [N]          [um]         [rad]           [N]          [um]          [°C]         [MPa]         [MPa]         [MPa]            []       [1/MPa]       [1/MPa]       [1/MPa]
             0  2,10297e+001  1,20000e+001  9,99999e-001  1,55000e-001  6,24567e+001  1,63002e-002  3,55000e-001  2,38737e+002  2,50000e+001  1,97998e+004  3,18164e+002  1,98023e+004  1,60691e-002  5,04926e-005  8,11370e-007  5,04991e-005
             1  2,10395e+001  2,10000e+001  6,00000e+000  8,92003e-002  3,60755e+001  1,59396e-002  3,48750e-001  2,32118e+002  2,50000e+001  1,97271e+004  2,85570e+002  1,97292e+004  1,44760e-002  5,06811e-005  7,33660e-007  5,06864e-005
             2  2,10565e+001  3,20000e+001  1,10000e+001  2,46370e-001  1,00321e+002  1,52181e-002  3,45109e-001  2,30074e+002  2,50000e+001  1,95928e+004  2,45273e+002  1,95943e+004  1,25185e-002  5,10312e-005  6,38836e-007  5,10352e-005
             3  2,10204e+001  4,30000e+001  1,60000e+001  2,45230e-001  1,00170e+002  1,32544e-002  3,42200e-001  2,28694e+002  2,50000e+001  1,95308e+004  1,81977e+002  1,95317e+004  9,31743e-003  5,11966e-005  4,77021e-007  5,11989e-005
             4  2,10036e+001  4,60000e+001  2,10000e+001  2,45323e-001  1,00347e+002  1,35095e-002  3,40467e-001  2,27305e+002  2,50000e+001  1,95024e+004  1,62610e+002  1,95031e+004  8,33797e-003  5,12722e-005  4,27506e-007  5,12740e-005
             5  2,09264e+001  5,50000e+001  2,60000e+001  2,45035e-001  1,00520e+002  1,42536e-002  3,38531e-001  2,26172e+002  2,50000e+001  1,94439e+004  1,52596e+002  1,94445e+004  7,84804e-003  5,14269e-005  4,03600e-007  5,14285e-005
             6  2,09094e+001  5,80000e+001  3,10000e+001  2,44685e-001  1,00636e+002  1,51150e-002  3,37067e-001  2,25729e+002  2,50000e+001  1,93910e+004  1,44962e+002  1,93916e+004  7,47570e-003  5,15673e-005  3,85502e-007  5,15688e-005
             7  2,09444e+001  6,80000e+001  3,60000e+001  2,43978e-001  1,00500e+002  1,51596e-002  3,36677e-001  2,25580e+002  2,50000e+001  1,93584e+004  1,21681e+002  1,93588e+004  6,28571e-003  5,16552e-005  3,24690e-007  5,16562e-005
             8  2,09603e+001  7,10000e+001  4,10000e+001  2,44815e-001  1,01023e+002  1,47964e-002  3,36587e-001  2,25436e+002  2,50000e+001  1,93209e+004  9,05687e+001  1,93211e+004  4,68761e-003  5,17564e-005  2,42614e-007  5,17570e-005
             9  2,09747e+001  8,20000e+001  4,60000e+001  2,49599e-001  1,03378e+002  1,32498e-002  3,36264e-001  2,25050e+002  2,50000e+001  1,92460e+004  3,66624e+001  1,92461e+004  1,90493e-003  5,19586e-005  9,89776e-008  5,19587e-005
            10  2,09418e+001  8,50000e+001  5,10000e+001  2,40955e-001  1,00242e+002  1,08462e-002  3,36115e-001  2,25083e+002  2,50000e+001  1,91562e+004 -3,32444e+001  1,91563e+004 -1,73543e-003  5,22022e-005 -9,05935e-008  5,22023e-005
            11  2,08819e+001  9,20000e+001  5,60000e+001  2,39472e-001  1,00155e+002  9,70968e-003  3,36106e-001  2,25395e+002  2,50000e+001  1,90499e+004 -7,82417e+001  1,90500e+004 -4,10720e-003  5,24929e-005 -2,15599e-007  5,24933e-005
            12  2,08364e+001  9,70000e+001  6,10000e+001  2,38631e-001  1,00377e+002  1,04355e-002  3,35974e-001  2,25829e+002  2,50000e+001  1,89358e+004 -8,73754e+001  1,89360e+004 -4,61431e-003  5,28090e-005 -2,43677e-007  5,28096e-005
            13  2,09468e+001  1,06000e+002  6,60000e+001  6,94306e-002  2,93803e+001  1,35314e-002  3,35661e-001  2,25979e+002  2,50000e+001  1,88173e+004 -5,17211e+001  1,88174e+004 -2,74859e-003  5,31421e-005 -1,46066e-007  5,31423e-005
            14  2,10473e+001  1,21000e+002  7,10000e+001  2,35403e-001  1,00228e+002  1,72225e-002  3,35508e-001  2,26044e+002  2,50000e+001  1,86959e+004 -5,36330e+000  1,86959e+004 -2,86870e-004  5,34876e-005 -1,53440e-008  5,34876e-005
            15  2,10508e+001  1,24000e+002  7,60000e+001  2,31021e-001  9,89770e+001  1,95673e-002  3,35546e-001  2,26172e+002  2,50000e+001  1,85734e+004  1,53664e+001  1,85734e+004  8,27336e-004  5,38404e-005  4,45441e-008  5,38404e-005
            16  2,10308e+001  1,36000e+002  8,10000e+001  2,33609e-001  1,00986e+002  1,89865e-002  3,35517e-001  2,26506e+002  2,50000e+001  1,84009e+004 -1,81589e+001  1,84009e+004 -9,86850e-004  5,43451e-005 -5,36305e-008  5,43451e-005
            17  2,10680e+001  1,48000e+002  8,60000e+001  2,29420e-001  9,99928e+001  1,55348e-002  3,35403e-001  2,26832e+002  2,50000e+001  1,82429e+004 -1,03524e+002  1,82432e+004 -5,67477e-003  5,48140e-005 -3,11057e-007  5,48149e-005
            18  2,10843e+001  1,57000e+002  9,10000e+001  2,28971e-001  1,00528e+002  5,30656e-003  3,35699e-001  2,27334e+002  2,50000e+001  1,81004e+004 -3,10375e+002  1,81031e+004 -1,71474e-002  5,52311e-005 -9,47068e-007  5,52392e-005
            19  2,10800e+001  1,61000e+002  9,60000e+001  2,27858e-001  1,00815e+002 -2,34752e-003  3,36545e-001  2,27853e+002  2,50000e+001  1,79497e+004 -4,67505e+002  1,79558e+004 -2,60453e-002  5,56735e-005 -1,45003e-006  5,56924e-005
            20  2,10789e+001  1,70000e+002  1,01000e+002  2,21774e-001  9,91705e+001 -4,98986e-003  3,38071e-001  2,28712e+002  2,50000e+001  1,77500e+004 -5,31160e+002  1,77579e+004 -2,99246e-002  5,62878e-005 -1,68439e-006  5,63130e-005
cfrp_f1_100_5_1N, 21.04.2021 13:00:59

File: dma/provino 1a/CFRP_f1_100_5_1N_3.txt
         Index            Ts             t             f             F             x         Phase            F0            x0            Tr            M'            M"            M*     tan_delta            C'            C"            C*
           [#]          [°C]           [s]          [Hz]           [N]          [um]         [rad]           [N]          [um]          [°C]         [MPa]         [MPa]         [MPa]            []       [1/MPa]       [1/MPa]       [1/MPa]
             0  2,10782e+001  5,00000e+000  9,99999e-001  1,50000e-001  6,25076e+001  1,59194e-002  3,35000e-001  2,29557e+002  2,50000e+001  1,91448e+004  3,00329e+002  1,91472e+004  1,56872e-002  5,22206e-005  8,19194e-007  5,22270e-005
             1  2,11134e+001  3,00000e+001  6,00000e+000  2,44523e-001  1,00966e+002  1,36355e-002  3,35000e-001  2,26974e+002  2,50000e+001  1,93222e+004  2,35125e+002  1,93237e+004  1,21686e-002  5,17462e-005  6,29680e-007  5,17500e-005
             2  2,11454e+001  4,00000e+001  1,10000e+001  2,44796e-001  1,00800e+002  1,22961e-002  3,34977e-001  2,25321e+002  2,50000e+001  1,93755e+004  1,85866e+002  1,93764e+004  9,59283e-003  5,16069e-005  4,95056e-007  5,16093e-005
             3  2,11537e+001  4,80000e+001  1,60000e+001  2,45088e-001  1,01063e+002  1,27552e-002  3,34988e-001  2,25072e+002  2,50000e+001  1,93470e+004  1,70592e+002  1,93477e+004  8,81753e-003  5,16837e-005  4,55722e-007  5,16857e-005
             4  2,11526e+001  5,10000e+001  2,10000e+001  2,45075e-001  1,00471e+002  1,30816e-002  3,35000e-001  2,24445e+002  2,50000e+001  1,94586e+004  1,53908e+002  1,94592e+004  7,90952e-003  5,13878e-005  4,06453e-007  5,13895e-005
             5  2,11265e+001  6,30000e+001  2,60000e+001  2,44549e-001  1,00305e+002  1,43505e-002  3,35078e-001  2,24159e+002  2,50000e+001  1,94469e+004  1,54507e+002  1,94475e+004  7,94504e-003  5,14188e-005  4,08524e-007  5,14204e-005
             6  2,11191e+001  6,60000e+001  3,10000e+001  2,42163e-001  9,94096e+001  1,58526e-002  3,35312e-001  2,24303e+002  2,50000e+001  1,94280e+004  1,59585e+002  1,94286e+004  8,21418e-003  5,14688e-005  4,22774e-007  5,14705e-005
             7  2,11415e+001  7,20000e+001  3,60000e+001  2,44051e-001  1,00404e+002  1,62487e-002  3,35139e-001  2,24435e+002  2,50000e+001  1,93825e+004  1,42966e+002  1,93830e+004  7,37605e-003  5,15902e-005  3,80532e-007  5,15916e-005
             8  2,11478e+001  7,60000e+001  4,10000e+001  2,43858e-001  1,00804e+002  1,54848e-002  3,35000e-001  2,24944e+002  2,50000e+001  1,92871e+004  1,03703e+002  1,92874e+004  5,37678e-003  5,18466e-005  2,78768e-007  5,18473e-005
             9  2,11510e+001  8,70000e+001  4,60000e+001  2,64872e-001  1,10182e+002  1,38713e-002  3,35000e-001  2,25549e+002  2,50000e+001  1,91622e+004  4,84246e+001  1,91623e+004  2,52709e-003  5,21857e-005  1,31878e-007  5,21859e-005
            10  2,11482e+001  9,00000e+001  5,10000e+001  2,43062e-001  1,01795e+002  1,13637e-002  3,34875e-001  2,25884e+002  2,50000e+001  1,90289e+004 -2,31654e+001  1,90290e+004 -1,21738e-003  5,25515e-005 -6,39749e-008  5,25515e-005
            11  2,11556e+001  9,70000e+001  5,60000e+001  2,39450e-001  1,00972e+002  9,80042e-003  3,34443e-001  2,25915e+002  2,50000e+001  1,88939e+004 -7,58840e+001  1,88941e+004 -4,01632e-003  5,29263e-005 -2,12569e-007  5,29267e-005
            12  2,11563e+001  1,00000e+002  6,10000e+001  2,37612e-001  1,00832e+002  9,44568e-003  3,34003e-001  2,26170e+002  2,50000e+001  1,87697e+004 -1,05208e+002  1,87700e+004 -5,60521e-003  5,32758e-005 -2,98622e-007  5,32766e-005
            13  2,10810e+001  1,14000e+002  6,60000e+001  2,31483e-001  9,88120e+001  1,18473e-002  3,34000e-001  2,26590e+002  2,50000e+001  1,86538e+004 -8,27204e+001  1,86540e+004 -4,43451e-003  5,36074e-005 -2,37723e-007  5,36079e-005
            14  2,09924e+001  1,23000e+002  7,10000e+001  2,30887e-001  9,90828e+001  1,54248e-002  3,34316e-001  2,26945e+002  2,50000e+001  1,85490e+004 -3,87015e+001  1,85490e+004 -2,08645e-003  5,39111e-005 -1,12483e-007  5,39112e-005
            15  2,09905e+001  1,33000e+002  7,60000e+001  2,31423e-001  9,98233e+001  1,82195e-002  3,34459e-001  2,26856e+002  2,50000e+001  1,84478e+004 -9,62797e+000  1,84478e+004 -5,21904e-004  5,42070e-005 -2,82909e-008  5,42070e-005
            16  2,10281e+001  1,38000e+002  8,10000e+001  2,28877e-001  9,94898e+001  1,72661e-002  3,34504e-001  2,26754e+002  2,50000e+001  1,82992e+004 -4,95727e+001  1,82993e+004 -2,70901e-003  5,46468e-005 -1,48039e-007  5,46470e-005
            17  2,10690e+001  1,47000e+002  8,60000e+001  2,29051e-001  1,00112e+002  1,33886e-002  3,34681e-001  2,26554e+002  2,50000e+001  1,81916e+004 -1,42318e+002  1,81921e+004 -7,82327e-003  5,49672e-005 -4,30023e-007  5,49688e-005
            18  2,11143e+001  1,57000e+002  9,10000e+001  2,28340e-001  1,00266e+002  6,84432e-003  3,35112e-001  2,26395e+002  2,50000e+001  1,80982e+004 -2,82469e+002  1,81004e+004 -1,56076e-002  5,52408e-005 -8,62176e-007  5,52475e-005
            19  2,11376e+001  1,66000e+002  9,60000e+001  2,28143e-001  1,00843e+002 -1,92956e-003  3,35866e-001  2,26499e+002  2,50000e+001  1,79675e+004 -4,60446e+002  1,79734e+004 -2,56266e-002  5,56196e-005 -1,42534e-006  5,56379e-005
            20  2,11358e+001  1,71000e+002  1,01000e+002  2,21776e-001  9,91538e+001 -8,73929e-003  3,36274e-001  2,26495e+002  2,50000e+001  1,77510e+004 -5,97882e+002  1,77610e+004 -3,36817e-002  5,62711e-005 -1,89530e-006  5,63030e-005
cfrp_f1_100_5_1N, 21.04.2021 13:05:13
