Repository: LolloCappo/Thermoelasticity-Interactive-Analysis

Thermoelastic Stress Analysis (TSA)
---------------------------------------------


Perform interactive frequency-based analysis for thermal acquisition and data visualization: digital lock-in and real-frequency reconstruction using FFT approach 

The reference signal is reconstruct digitaly, so need the frequency and the phase. The real frequency for the load can be different from the frequency set in the load/acquistion sistem.

Simple examples
---------------

Here is a simple example on how to use the code:

.. code-block:: python

   fs = 120 # Sampling rate [Hz]
   path = 'video.npy'
   analysis = pytsa.TSA(fa,path)
   fr = 40 # load frequency [Hz]

File: dma/provino 1a/CFRP_f1_100_5_1N_4.txt
         Index            Ts             t             f             F             x         Phase            F0            x0            Tr            M'            M"            M*     tan_delta            C'            C"            C*
           [#]          [°C]           [s]          [Hz]           [N]          [um]         [rad]           [N]          [um]          [°C]         [MPa]         [MPa]         [MPa]            []       [1/MPa]       [1/MPa]       [1/MPa]
             0  2,12624e+001  2,20000e+001  9,99999e-001  2,10000e-001  8,98300e+001  2,27063e-002  1,85000e-001  1,62687e+002  2,50000e+001  1,86476e+004  4,19261e+002  1,86523e+004  2,24834e-002  5,35991e-005  1,20509e-006  5,36127e-005
             1  2,12500e+001  4,70000e+001  6,00000e+000  1,88951e-001  7,86710e+001  1,50575e-002  2,75625e-001  1,99504e+002  2,50000e+001  1,91618e+004  2,60453e+002  1,91636e+004  1,35923e-002  5,21776e-005  7,09214e-007  5,21824e-005
             2  2,12420e+001  5,60000e+001  1,10000e+001  2,44478e-001  1,00866e+002  1,27655e-002  3,02094e-001  2,10631e+002  2,50000e+001  1,93375e+004  1,94589e+002  1,93385e+004  1,00628e-002  5,17078e-005  5,20324e-007  5,17104e-005
             3  2,12476e+001  6,40000e+001  1,60000e+001  2,44466e-001  1,00966e+002  1,14247e-002  3,12861e-001  2,15231e+002  2,50000e+001  1,93165e+004  1,44593e+002  1,93171e+004  7,48543e-003  5,17662e-005  3,87493e-007  5,17677e-005
             4  2,12485e+001  6,80000e+001  2,10000e+001  2,45042e-001  1,00610e+002  1,08388e-002  3,19390e-001  2,17865e+002  2,50000e+001  1,94293e+004  1,10049e+002  1,94296e+004  5,66406e-003  5,14669e-005  2,91512e-007  5,14678e-005
             5  2,12226e+001  7,60000e+001  2,60000e+001  2,44792e-001  1,00498e+002  1,13909e-002  3,30880e-001  2,22535e+002  2,50000e+001  1,94291e+004  9,67972e+001  1,94294e+004  4,98207e-003  5,14679e-005  2,56417e-007  5,14685e-005
             6  2,12059e+001  7,90000e+001  3,10000e+001  2,42019e-001  9,95158e+001  1,35572e-002  3,35196e-001  2,24543e+002  2,50000e+001  1,93960e+004  1,14749e+002  1,93963e+004  5,91612e-003  5,15553e-005  3,05007e-007  5,15562e-005
             7  2,12180e+001  9,10000e+001  3,60000e+001  2,43732e-001  1,00592e+002  1,46140e-002  3,35814e-001  2,24851e+002  2,50000e+001  1,93212e+004  1,10894e+002  1,93216e+004  5,73951e-003  5,17548e-005  2,97047e-007  5,17557e-005
             8  2,12259e+001  9,40000e+001  4,10000e+001  2,43836e-001  1,01070e+002  1,49440e-002  3,35948e-001  2,25139e+002  2,50000e+001  1,92346e+004  9,30062e+001  1,92348e+004  4,83537e-003  5,19886e-005  2,51384e-007  5,19892e-005
             9  2,12272e+001  1,03000e+002  4,60000e+001  2,40271e-001  1,00137e+002  1,39428e-002  3,35675e-001  2,25265e+002  2,50000e+001  1,91262e+004  4,97023e+001  1,91263e+004  2,59865e-003  5,22839e-005  1,35868e-007  5,22841e-005
            10  2,12104e+001  1,07000e+002  5,10000e+001  2,39729e-001  1,00507e+002  1,15768e-002  3,35582e-001  2,25411e+002  2,50000e+001  1,90085e+004 -1,90847e+001  1,90085e+004 -1,00401e-003  5,26080e-005 -5,28189e-008  5,26080e-005
            11  2,12324e+001  1,13000e+002  5,60000e+001  2,38355e-001  1,00545e+002  9,83558e-003  3,35575e-001  2,25662e+002  2,50000e+001  1,88874e+004 -7,51931e+001  1,88876e+004 -3,98112e-003  5,29445e-005 -2,10778e-007  5,29449e-005
            12  2,12404e+001  1,18000e+002  6,10000e+001  2,34968e-001  9,97068e+001  9,24684e-003  3,35570e-001  2,25908e+002  2,50000e+001  1,87702e+004 -1,08947e+002  1,87705e+004 -5,80427e-003  5,32743e-005 -3,09218e-007  5,32752e-005
            13  2,12661e+001  1,27000e+002  6,60000e+001  2,34793e-001  1,00196e+002  1,20979e-002  3,35690e-001  2,25981e+002  2,50000e+001  1,86591e+004 -7,80638e+001  1,86593e+004 -4,18368e-003  5,35921e-005 -2,24212e-007  5,35926e-005
            14  2,12633e+001  1,45000e+002  7,10000e+001  2,31225e-001  9,91772e+001  1,67894e-002  3,36115e-001  2,26315e+002  2,50000e+001  1,85585e+004 -1,33706e+001  1,85585e+004 -7,20453e-004  5,38835e-005 -3,88205e-008  5,38835e-005
            15  2,12722e+001  1,49000e+002  7,60000e+001  2,31681e-001  9,98534e+001  2,10408e-002  3,36551e-001  2,26698e+002  2,50000e+001  1,84628e+004  4,25099e+001  1,84629e+004  2,30246e-003  5,41627e-005  1,24708e-007  5,41628e-005
            16  2,12787e+001  1,60000e+002  8,10000e+001  2,29630e-001  9,97220e+001  2,12794e-002  3,36761e-001  2,26953e+002  2,50000e+001  1,83167e+004  2,39674e+001  1,83167e+004  1,30850e-003  5,45948e-005  7,14374e-008  5,45949e-005
            17  2,13118e+001  1,72000e+002  8,60000e+001  2,29060e-001  1,00109e+002  1,74680e-002  3,37044e-001  2,27032e+002  2,50000e+001  1,81934e+004 -6,80325e+001  1,81935e+004 -3,73941e-003  5,49643e-005 -2,05534e-007  5,49647e-005
            18  2,12933e+001  1,81000e+002  9,10000e+001  2,28662e-001  1,00517e+002  5,27264e-003  3,37342e-001  2,27069e+002  2,50000e+001  1,80779e+004 -3,10602e+002  1,80806e+004 -1,71813e-002  5,52998e-005 -9,50123e-007  5,53080e-005
            19  2,12867e+001  1,85000e+002  9,60000e+001  2,27924e-001  1,00928e+002 -3,80919e-003  3,37286e-001  2,27059e+002  2,50000e+001  1,79341e+004 -4,93358e+002  1,79409e+004 -2,75095e-002  5,57175e-005 -1,53276e-006  5,57386e-005
            20  2,12781e+001  1,99000e+002  1,01000e+002  2,21833e-001  9,93224e+001 -8,30483e-003  3,37071e-001  2,27337e+002  2,50000e+001  1,77257e+004 -5,89311e+002  1,77354e+004 -3,32462e-002  5,63531e-005 -1,87353e-006  5,63843e-005
cfrp_f1_100_5_1N, 21.04.2021 13:09:44

File: dma/provino 1a/CFRP_f1_100_5_1N_5.txt
         Index            Ts             t             f             F             x         Phase            F0            x0            Tr            M'            M"            M*     tan_delta            C'            C"            C*
           [#]          [°C]           [s]          [Hz]           [N]          [um]         [rad]           [N]          [um]          [°C]         [MPa]         [MPa]         [MPa]            []       [1/MPa]       [1/MPa]       [1/MPa]
             0  2,12670e+001  2,10000e+001  9,99999e-001  2,05000e-001  8,80997e+001  2,19206e-002  1,75000e-001  1,59313e+002  2,50000e+001  1,85614e+004  4,02713e+002  1,85657e+004  2,16963e-002  5,38500e-005  1,16835e-006  5,38627e-005
             1  2,10742e+001  5,80000e+001  6,00000e+000  2,43302e-001  1,01448e+002  1,53604e-002  2,78125e-001  2,01013e+002  2,50000e+001  1,91337e+004  2,65873e+002  1,91356e+004  1,38955e-002  5,22536e-005  7,26091e-007  5,22587e-005
             2  2,11458e+001  6,90000e+001  1,10000e+001  2,44400e-001  1,01016e+002  1,32050e-002  3,03992e-001  2,11629e+002  2,50000e+001  1,93025e+004  2,02729e+002  1,93036e+004  1,05027e-002  5,18010e-005  5,44051e-007  5,18039e-005
             3  2,11784e+001  7,80000e+001  1,60000e+001  2,44620e-001  1,01029e+002  1,24931e-002  3,14191e-001  2,15313e+002  2,50000e+001  1,93165e+004  1,65255e+002  1,93172e+004  8,55509e-003  5,17654e-005  4,42858e-007  5,17673e-005
             4  2,11956e+001  8,10000e+001  2,10000e+001  2,44884e-001  1,01084e+002  1,17511e-002  3,21687e-001  2,18344e+002  2,50000e+001  1,93255e+004  1,27112e+002  1,93259e+004  6,57744e-003  5,17428e-005  3,40335e-007  5,17439e-005
             5  2,12176e+001  9,30000e+001  2,60000e+001  2,43617e-001  1,00795e+002  1,25352e-002  3,33768e-001  2,23175e+002  2,50000e+001  1,92787e+004  1,18131e+002  1,92791e+004  6,12754e-003  5,18687e-005  3,17828e-007  5,18697e-005
             6  2,13183e+001  9,60000e+001  3,10000e+001  2,40524e-001  9,97297e+001  1,47054e-002  3,37679e-001  2,24894e+002  2,50000e+001  1,92344e+004  1,35902e+002  1,92349e+004  7,06555e-003  5,19875e-005  3,67320e-007  5,19888e-005
             7  2,13105e+001  1,06000e+002  3,60000e+001  2,42972e-001  1,00968e+002  1,53382e-002  3,36780e-001  2,24842e+002  2,50000e+001  1,91891e+004  1,24047e+002  1,91895e+004  6,46445e-003  5,21109e-005  3,36868e-007  5,21119e-005
             8  2,13111e+001  1,09000e+002  4,10000e+001  2,40157e-001  1,00177e+002  1,50644e-002  3,36176e-001  2,25122e+002  2,50000e+001  1,91131e+004  9,47206e+001  1,91133e+004  4,95580e-003  5,23189e-005  2,59282e-007  5,23196e-005
             9  2,13259e+001  1,18000e+002  4,60000e+001  2,39569e-001  1,00269e+002  1,36373e-002  3,35947e-001  2,25474e+002  2,50000e+001  1,90451e+004  4,36684e+001  1,90452e+004  2,29289e-003  5,25065e-005  1,20392e-007  5,25067e-005
            10  2,13257e+001  1,21000e+002  5,10000e+001  2,39599e-001  1,00779e+002  1,17155e-002  3,35549e-001  2,25613e+002  2,50000e+001  1,89467e+004 -1,63925e+001  1,89467e+004 -8,65187e-004  5,27795e-005 -4,56642e-008  5,27795e-005
            11  2,13020e+001  1,29000e+002  5,60000e+001  2,38583e-001  1,00833e+002  1,01988e-002  3,35014e-001  2,25506e+002  2,50000e+001  1,88515e+004 -6,81955e+001  1,88516e+004 -3,61752e-003  5,30456e-005 -1,91894e-007  5,30460e-005
            12  2,13166e+001  1,33000e+002  6,10000e+001  2,37632e-001  1,00914e+002  9,72278e-003  3,34491e-001  2,25476e+002  2,50000e+001  1,87559e+004 -9,99279e+001  1,87562e+004 -5,32780e-003  5,33149e-005 -2,84051e-007  5,33157e-005
            13  2,13292e+001  1,42000e+002  6,60000e+001  2,31454e-001  9,87594e+001  1,21617e-002  3,34047e-001  2,25432e+002  2,50000e+001  1,86614e+004 -7,68802e+001  1,86615e+004 -4,11975e-003  5,35857e-005 -2,20760e-007  5,35862e-005
            14  2,13122e+001  1,53000e+002  7,10000e+001  2,30840e-001  9,89538e+001  1,58578e-002  3,33801e-001  2,25481e+002  2,50000e+001  1,85694e+004 -3,06959e+001  1,85694e+004 -1,65303e-003  5,38518e-005 -8,90189e-008  5,38519e-005
            15  2,13144e+001  1,62000e+002  7,60000e+001  2,30206e-001  9,91282e+001  1,98882e-002  3,33588e-001  2,25375e+002  2,50000e+001  1,84795e+004  2,12257e+001  1,84795e+004  1,14861e-003  5,41139e-005  6,21556e-008  5,41139e-005
            16  2,13279e+001  1,72000e+002  8,10000e+001  2,30567e-001  9,98364e+001  1,93557e-002  3,33795e-001  2,25205e+002  2,50000e+001  1,83704e+004 -1,13392e+001  1,83704e+004 -6,17255e-004  5,44353e-005 -3,36004e-008  5,44353e-005
            17  2,13353e+001  1,77000e+002  8,60000e+001  2,29858e-001  1,00014e+002  1,68397e-002  3,34069e-001  2,24865e+002  2,50000e+001  1,82740e+004 -7,98296e+001  1,82741e+004 -4,36849e-003  5,47216e-005 -2,39051e-007  5,47221e-005
            18  2,13272e+001  1,89000e+002  9,10000e+001  2,29421e-001  1,00206e+002  4,69148e-003  3,33934e-001  2,24441e+002  2,50000e+001  1,81942e+004 -3,23189e+002  1,81970e+004 -1,77634e-002  5,49454e-005 -9,76015e-007  5,49540e-005
            19  2,13398e+001  1,96000e+002  9,60000e+001  2,28932e-001  1,00377e+002 -6,39906e-003  3,33652e-001  2,24175e+002  2,50000e+001  1,81111e+004 -5,45224e+002  1,81193e+004 -3,01045e-002  5,51648e-005 -1,66071e-006  5,51898e-005
            20  2,13196e+001  2,07000e+002  1,01000e+002  2,25914e-001  9,95250e+001 -1,36405e-002  3,33631e-001  2,23835e+002  2,50000e+001  1,80118e+004 -6,95162e+002  1,80252e+004 -3,85949e-002  5,54367e-005 -2,13957e-006  5,54779e-005
cfrp_f1_100_5_1N, 21.04.2021 13:14:21

File: dma/provino 1a/CFRP_f1_100_5_1N_dietro_1.txt
         Index            Ts             t             f             F             x         Phase            F0            x0            Tr            M'            M"            M*     tan_delta            C'            C"            C*
           [#]          [°C]           [s]          [Hz]           [N]          [um]         [rad]           [N]          [um]          [°C]         [MPa]         [MPa]         [MPa]            []       [1/MPa]       [1/MPa]       [1/MPa]
             0  2,13142e+001  2,00000e+001  9,99999e-001  2,00000e-002  9,84529e+001  1,32017e-002  0,00000e+000  2,46592e+002  2,50000e+001  1,61911e+003  2,09723e+001  1,61925e+003  1,29530e-002  6,17520e-004  7,99871e-006  6,17572e-004
             1  2,13007e+001  3,80000e+001  6,00000e+000  4,98455e-002  4,99000e+001  1,78438e-002  8,59375e-002  3,35936e+002  2,50000e+001  7,96395e+003  1,30384e+002  7,96502e+003  1,63718e-002  1,25532e-004  2,05518e-006  1,25549e-004
             2  2,13198e+001  5,60000e+001  1,10000e+001  6,70710e-002  4,03641e+001  1,30553e-002  1,41758e-001  3,87968e+002  2,50000e+001  1,32523e+004  1,37152e+002  1,32530e+004  1,03493e-002  7,54504e-005  7,80856e-007  7,54544e-005
             3  2,13312e+001  6,10000e+001  1,60000e+001  2,01079e-001  1,05332e+002  9,20877e-003  1,84451e-001  4,25115e+002  2,50000e+001  1,52265e+004  8,01789e+001  1,52267e+004  5,26575e-003  6,56733e-005  3,45819e-007  6,56742e-005
             4  2,13185e+001  7,90000e+001  2,10000e+001  2,14178e-001  1,03648e+002  8,52037e-003  2,19389e-001  4,52405e+002  2,50000e+001  1,64818e+004  5,50898e+001  1,64819e+004  3,34246e-003  6,06723e-005  2,02795e-007  6,06727e-005
             5  2,13129e+001  8,20000e+001  2,60000e+001  2,27452e-001  9,96419e+001  9,32549e-003  2,52707e-001  4,80188e+002  2,50000e+001  1,82069e+004  5,30563e+001  1,82069e+004  2,91409e-003  5,49239e-005  1,60053e-007  5,49241e-005
             6  2,13240e+001  9,40000e+001  3,10000e+001  2,32958e-001  9,85683e+001  1,06112e-002  2,80239e-001  5,01373e+002  2,50000e+001  1,88489e+004  5,59183e+001  1,88490e+004  2,96667e-003  5,30531e-005  1,57391e-007  5,30533e-005
             7  2,13338e+001  9,70000e+001  3,60000e+001  2,31114e-001  9,92098e+001  1,20892e-002  2,97773e-001  5,14996e+002  2,50000e+001  1,85755e+004  5,96591e+001  1,85756e+004  3,21170e-003  5,38337e-005  1,72898e-007  5,38339e-005
             8  2,13488e+001  1,06000e+002  4,10000e+001  2,30621e-001  9,97301e+001  1,35813e-002  3,11160e-001  5,25537e+002  2,50000e+001  1,84358e+004  6,39904e+001  1,84359e+004  3,47098e-003  5,42415e-005  1,88271e-007  5,42419e-005
             9  2,13490e+001  1,09000e+002  4,60000e+001  2,30099e-001  1,00669e+002  1,34090e-002  3,21995e-001  5,32075e+002  2,50000e+001  1,82188e+004  3,76073e+001  1,82188e+004  2,06421e-003  5,48883e-005  1,13301e-007  5,48884e-005
            10  2,13483e+001  1,21000e+002  5,10000e+001  2,34326e-001  1,03305e+002  1,18667e-002  3,30279e-001  5,36662e+002  2,50000e+001  1,80757e+004 -1,29015e+001  1,80757e+004 -7,13749e-004  5,53228e-005 -3,94866e-008  5,53228e-005
            11  2,13477e+001  1,24000e+002  5,60000e+001  2,33641e-001  1,03562e+002  9,82698e-003  3,32546e-001  5,38326e+002  2,50000e+001  1,79735e+004 -7,17058e+001  1,79737e+004 -3,98952e-003  5,56365e-005 -2,21963e-007  5,56369e-005
            12  2,13405e+001  1,33000e+002  6,10000e+001  2,24070e-001  9,97084e+001  8,41658e-003  3,31697e-001  5,37684e+002  2,50000e+001  1,78983e+004 -1,18757e+002  1,78987e+004 -6,63513e-003  5,58688e-005 -3,70697e-007  5,58700e-005
            13  2,13238e+001  1,40000e+002  6,60000e+001  2,20959e-001  9,85891e+001  9,06284e-003  3,30590e-001  5,37421e+002  2,50000e+001  1,78449e+004 -1,28870e+002  1,78453e+004 -7,22170e-003  5,60356e-005 -4,04672e-007  5,60371e-005
            14  2,13279e+001  1,54000e+002  7,10000e+001  2,21580e-001  9,90313e+001  1,29463e-002  3,29570e-001  5,37077e+002  2,50000e+001  1,78097e+004 -8,13442e+001  1,78099e+004 -4,56741e-003  5,61480e-005 -2,56451e-007  5,61486e-005
            15  2,13238e+001  1,57000e+002  7,60000e+001  2,21221e-001  9,89725e+001  1,67640e-002  3,28891e-001  5,36921e+002  2,50000e+001  1,77855e+004 -3,51950e+001  1,77855e+004 -1,97886e-003  5,62254e-005 -1,11262e-007  5,62256e-005
            16  2,13236e+001  1,66000e+002  8,10000e+001  6,54391e-002  2,93305e+001  1,85021e-002  3,28341e-001  5,36590e+002  2,50000e+001  1,77465e+004 -2,61169e+001  1,77466e+004 -1,47166e-003  5,63489e-005 -8,29267e-008  5,63490e-005
            17  2,13255e+001  1,70000e+002  8,60000e+001  2,23943e-001  1,00449e+002  1,52862e-002  3,27809e-001  5,35767e+002  2,50000e+001  1,77259e+004 -1,04998e+002  1,77263e+004 -5,92342e-003  5,64125e-005 -3,34155e-007  5,64135e-005
            18  2,13331e+001  1,81000e+002  9,10000e+001  2,23593e-001  1,00260e+002  8,43890e-003  3,26354e-001  5,34389e+002  2,50000e+001  1,77230e+004 -2,48311e+002  1,77247e+004 -1,40107e-002  5,64129e-005 -7,90385e-007  5,64184e-005
            19  2,13614e+001  1,93000e+002  9,60000e+001  2,23884e-001  1,00475e+002 -7,20009e-004  3,25000e-001  5,32460e+002  2,50000e+001  1,76968e+004 -4,32062e+002  1,77021e+004 -2,44147e-002  5,64737e-005 -1,37879e-006  5,64905e-005
            20  2,13357e+001  2,05000e+002  1,01000e+002  2,21223e-001  9,97632e+001 -8,34006e-003  3,24881e-001  5,31557e+002  2,50000e+001  1,75986e+004 -5,85705e+002  1,76084e+004 -3,32813e-002  5,67597e-005 -1,88904e-006  5,67911e-005
cfrp_f1_100_5_1N, 21.04.2021 13:19:12

File: dma/provino 1a/CFRP_f1_100_5_1N_dietro_3.txt
         Index            Ts             t             f             F             x         Phase            F0            x0            Tr            M'            M"            M*     tan_delta            C'            C"            C*
           [#]          [°C]           [s]          [Hz]           [N]          [um]         [rad]           [N]          [um]          [°C]         [MPa]         [MPa]         [MPa]            []       [1/MPa]       [1/MPa]       [1/MPa]
             0  2,13672e+001  2,10000e+001  9,99999e-001  2,00000e-002  9,86922e+001  1,40960e-002  0,00000e+000  2,55398e+002  2,50000e+001  1,61516e+003  2,23659e+001  1,61532e+003  1,38474e-002  6,19013e-004  8,57175e-006  6,19073e-004
             1  2,13790e+001  4,00000e+001  6,00000e+000  4,98576e-002  5,01064e+001  1,56355e-002  8,59375e-002  3,44284e+002  2,50000e+001  7,93334e+003  1,12351e+002  7,93413e+003  1,41619e-002  1,26025e-004  1,78476e-006  1,26038e-004
             2  2,13940e+001  5,80000e+001  1,10000e+001  6,98399e-002  3,90059e+001  1,34467e-002  1,42773e-001  3,95218e+002  2,50000e+001  1,42807e+004  1,53398e+002  1,42815e+004  1,07416e-002  7,00165e-005  7,52091e-007  7,00205e-005
             3  2,13931e+001  6,10000e+001  1,60000e+001  1,97930e-001  1,04558e+002  9,68295e-003  1,85866e-001  4,32046e+002  2,50000e+001  1,50988e+004  8,66719e+001  1,50991e+004  5,74031e-003  6,62282e-005  3,80171e-007  6,62293e-005
             4  2,13966e+001  8,00000e+001  2,10000e+001  2,10936e-001  1,02604e+002  8,50893e-003  2,20521e-001  4,59350e+002  2,50000e+001  1,63974e+004  5,46196e+001  1,63975e+004  3,33099e-003  6,09846e-005  2,03139e-007  6,09850e-005
             5  2,14027e+001  8,30000e+001  2,60000e+001  2,27031e-001  9,98105e+001  1,00097e-002  2,53806e-001  4,86590e+002  2,50000e+001  1,81423e+004  6,52945e+001  1,81425e+004  3,59902e-003  5,51190e-005  1,98374e-007  5,51193e-005
             6  2,13809e+001  9,50000e+001  3,10000e+001  2,32726e-001  9,85250e+001  1,04588e-002  2,81331e-001  5,06906e+002  2,50000e+001  1,88383e+004  5,30122e+001  1,88384e+004  2,81406e-003  5,30828e-005  1,49378e-007  5,30830e-005
             7  2,13751e+001  9,80000e+001  3,60000e+001  2,32365e-001  9,95326e+001  1,11789e-002  2,98972e-001  5,19697e+002  2,50000e+001  1,86157e+004  4,28237e+001  1,86157e+004  2,30041e-003  5,37179e-005  1,23573e-007  5,37181e-005
             8  2,13688e+001  1,09000e+002  4,10000e+001  2,35104e-001  1,01277e+002  1,12037e-002  3,12197e-001  5,29784e+002  2,50000e+001  1,85073e+004  2,01881e+001  1,85073e+004  1,09082e-003  5,40326e-005  5,89398e-008  5,40326e-005
             9  2,13655e+001  1,13000e+002  4,60000e+001  2,39114e-001  1,03861e+002  1,10726e-002  3,21606e-001  5,35926e+002  2,50000e+001  1,83508e+004 -5,04101e+000  1,83508e+004 -2,74702e-004  5,44934e-005 -1,49695e-008  5,44934e-005
            10  2,13492e+001  1,21000e+002  5,10000e+001  1,57278e-001  6,87905e+001  1,11058e-002  3,28168e-001  5,39379e+002  2,50000e+001  1,82197e+004 -2,68840e+001  1,82197e+004 -1,47555e-003  5,48857e-005 -8,09864e-008  5,48857e-005
            11  2,13525e+001  1,25000e+002  5,60000e+001  2,28611e-001  1,00574e+002  1,12714e-002  3,29427e-001  5,39424e+002  2,50000e+001  1,81093e+004 -4,60630e+001  1,81094e+004 -2,54361e-003  5,52198e-005 -1,40458e-007  5,52200e-005
            12  2,13422e+001  1,34000e+002  6,10000e+001  2,24985e-001  9,94958e+001  1,14315e-002  3,28206e-001  5,37790e+002  2,50000e+001  1,80102e+004 -6,51441e+001  1,80103e+004 -3,61707e-003  5,55235e-005 -2,00832e-007  5,55238e-005
            13  2,13542e+001  1,46000e+002  6,60000e+001  2,24541e-001  9,98262e+001  1,32814e-002  3,26823e-001  5,36838e+002  2,50000e+001  1,79099e+004 -5,37075e+001  1,79099e+004 -2,99876e-003  5,58347e-005 -1,67435e-007  5,58349e-005
            14  2,13675e+001  1,51000e+002  7,10000e+001  2,21769e-001  9,90864e+001  1,71709e-002  3,25693e-001  5,35976e+002  2,50000e+001  1,78152e+004 -6,03086e+000  1,78152e+004 -3,38524e-004  5,61319e-005 -1,90020e-008  5,61319e-005
            15  2,13640e+001  1,64000e+002  7,60000e+001  2,20419e-001  9,88652e+001  2,08438e-002  3,25030e-001  5,35883e+002  2,50000e+001  1,77402e+004  3,73459e+001  1,77402e+004  2,10516e-003  5,63690e-005  1,18666e-007  5,63691e-005
            16  2,13701e+001  1,76000e+002  8,10000e+001  2,20258e-001  9,91181e+001  2,01354e-002  3,24565e-001  5,35998e+002  2,50000e+001  1,76755e+004  2,88612e+000  1,76755e+004  1,63284e-004  5,65755e-005  9,23785e-009  5,65755e-005
            17  2,13622e+001  1,87000e+002  8,60000e+001  2,23054e-001  1,00628e+002  1,59011e-002  3,24371e-001  5,35537e+002  2,50000e+001  1,76241e+004 -9,35459e+001  1,76244e+004 -5,30783e-003  5,67388e-005 -3,01160e-007  5,67396e-005
            18  2,13490e+001  1,96000e+002  9,10000e+001  2,20435e-001  9,95318e+001  7,94326e-003  3,24347e-001  5,34978e+002  2,50000e+001  1,76003e+004 -2,55325e+002  1,76021e+004 -1,45069e-002  5,68053e-005 -8,24066e-007  5,68113e-005
            19  2,13344e+001  2,00000e+002  9,60000e+001  2,23327e-001  1,00907e+002 -1,93354e-003  3,24473e-001  5,34657e+002  2,50000e+001  1,75766e+004 -4,50488e+002  1,75823e+004 -2,56300e-002  5,68566e-005 -1,45724e-006  5,68752e-005
            20  2,13670e+001  2,14000e+002  1,01000e+002  2,20693e-001  9,98932e+001 -1,05916e-002  3,24845e-001  5,34764e+002  2,50000e+001  1,75322e+004 -6,23052e+002  1,75433e+004 -3,55376e-002  5,69660e-005 -2,02443e-006  5,70019e-005
cfrp_f1_100_5_1N, 21.04.2021 13:28:21

File: dma/provino 1a/CFRP_f1_100_5_1N_dietro_4.txt
         Index            Ts             t             f             F             x         Phase            F0            x0            Tr            M'            M"            M*     tan_delta            C'            C"            C*
           [#]          [°C]           [s]          [Hz]           [N]          [um]         [rad]           [N]          [um]          [°C]         [MPa]         [MPa]         [MPa]            []       [1/MPa]       [1/MPa]       [1/MPa]
             0  2,13718e+001  2,00000e+001  9,99999e-001  2,00000e-002  9,82669e+001  1,24986e-002  0,00000e+000  2,57417e+002  2,50000e+001  1,62219e+003  1,98712e+001  1,62231e+003  1,22497e-002  6,16359e-004  7,55018e-006  6,16405e-004
             1  2,13501e+001  3,90000e+001  6,00000e+000  4,98875e-002  5,01001e+001  1,59684e-002  8,59375e-002  3,45790e+002  2,50000e+001  7,93905e+003  1,15077e+002  7,93989e+003  1,44950e-002  1,25933e-004  1,82540e-006  1,25946e-004
             2  2,12948e+001  5,80000e+001  1,10000e+001  6,98489e-002  3,89888e+001  1,43424e-002  1,42773e-001  3,96531e+002  2,50000e+001  1,42887e+004  1,66295e+002  1,42896e+004  1,16382e-002  6,99760e-005  8,14396e-007  6,99807e-005
             3  2,13090e+001  6,10000e+001  1,60000e+001  1,98412e-001  1,04197e+002  9,77685e-003  1,85866e-001  4,33133e+002  2,50000e+001  1,51881e+004  8,86121e+001  1,51883e+004  5,83433e-003  6,58390e-005  3,84126e-007  6,58401e-005
             4  2,13033e+001  7,90000e+001  2,10000e+001  2,14439e-001  1,03349e+002  8,78401e-003  2,20521e-001  4,60425e+002  2,50000e+001  1,65496e+004  5,96840e+001  1,65497e+004  3,60636e-003  6,04235e-005  2,17909e-007  6,04239e-005
             5  2,13166e+001  8,30000e+001  2,60000e+001  2,31582e-001  1,00955e+002  1,08094e-002  2,53806e-001  4,87624e+002  2,50000e+001  1,82964e+004  8,04963e+001  1,82965e+004  4,39958e-003  5,46546e-005  2,40457e-007  5,46552e-005
             6  2,13248e+001  9,50000e+001  3,10000e+001  2,33862e-001  9,82494e+001  1,19692e-002  2,81331e-001  5,07999e+002  2,50000e+001  1,89835e+004  8,21259e+001  1,89836e+004  4,32618e-003  5,26764e-005  2,27888e-007  5,26769e-005
             7  2,13246e+001  9,80000e+001  3,60000e+001  2,36021e-001  1,00362e+002  1,33174e-002  2,98972e-001  5,20879e+002  2,50000e+001  1,87522e+004  8,32826e+001  1,87524e+004  4,44122e-003  5,33260e-005  2,36833e-007  5,33266e-005
             8  2,13340e+001  1,09000e+002  4,10000e+001  2,30320e-001  9,85139e+001  1,41406e-002  3,12197e-001  5,30959e+002  2,50000e+001  1,86392e+004  7,51336e+001  1,86394e+004  4,03094e-003  5,36495e-005  2,16258e-007  5,36499e-005
             9  2,13325e+001  1,12000e+002  4,60000e+001  2,35407e-001  1,01501e+002  1,40399e-002  3,21606e-001  5,37074e+002  2,50000e+001  1,84865e+004  4,98350e+001  1,84866e+004  2,69575e-003  5,40931e-005  1,45821e-007  5,40933e-005
            10  2,13327e+001  1,21000e+002  5,10000e+001  2,30499e-001  1,00086e+002  1,34352e-002  3,28168e-001  5,40561e+002  2,50000e+001  1,83527e+004  1,57157e+001  1,83527e+004  8,56316e-004  5,44879e-005  4,66589e-008  5,44879e-005
            11  2,13399e+001  1,24000e+002  5,60000e+001  2,38760e-001  1,04303e+002  1,20447e-002  3,29301e-001  5,40572e+002  2,50000e+001  1,82373e+004 -3,22711e+001  1,82374e+004 -1,76950e-003  5,48324e-005 -9,70261e-008  5,48324e-005
            12  2,13335e+001  1,34000e+002  6,10000e+001  2,29158e-001  1,00679e+002  1,07830e-002  3,27900e-001  5,38861e+002  2,50000e+001  1,81288e+004 -7,73419e+001  1,81289e+004 -4,26626e-003  5,51600e-005 -2,35327e-007  5,51605e-005
            13  2,13429e+001  1,45000e+002  6,60000e+001  2,25093e-001  9,93843e+001  1,16582e-002  3,26564e-001  5,37830e+002  2,50000e+001  1,80337e+004 -8,33808e+001  1,80339e+004 -4,62361e-003  5,54506e-005 -2,56382e-007  5,54512e-005
            14  2,13436e+001  1,49000e+002  7,10000e+001  2,22475e-001  9,86126e+001  1,49645e-002  3,25142e-001  5,36998e+002  2,50000e+001  1,79578e+004 -4,57422e+001  1,79579e+004 -2,54720e-003  5,56856e-005 -1,41842e-007  5,56858e-005
            15  2,13518e+001  1,60000e+002  7,60000e+001  2,21694e-001  9,85975e+001  1,87367e-002  3,23913e-001  5,36764e+002  2,50000e+001  1,78914e+004 -7,30251e-002  1,78914e+004 -4,08157e-006  5,58927e-005 -2,28130e-010  5,58927e-005
            16  2,13379e+001  1,69000e+002  8,10000e+001  2,21476e-001  9,88414e+001  1,91404e-002  3,22875e-001  5,36642e+002  2,50000e+001  1,78232e+004 -1,48432e+001  1,78232e+004 -8,32803e-004  5,61068e-005 -4,67259e-008  5,61068e-005
            17  2,13314e+001  1,79000e+002  8,60000e+001  2,23770e-001  1,00191e+002  1,62940e-002  3,22055e-001  5,36082e+002  2,50000e+001  1,77580e+004 -8,72737e+001  1,77582e+004 -4,91463e-003  5,63114e-005 -2,76750e-007  5,63121e-005
            18  2,13196e+001  1,90000e+002  9,10000e+001  2,23495e-001  1,00206e+002  9,11906e-003  3,21278e-001  5,35474e+002  2,50000e+001  1,77249e+004 -2,36268e+002  1,77264e+004 -1,33297e-002  5,64079e-005 -7,51902e-007  5,64129e-005
            19  2,13309e+001  1,99000e+002  9,60000e+001  2,23932e-001  1,00458e+002 -1,90388e-003  3,20527e-001  5,35088e+002  2,50000e+001  1,77031e+004 -4,53208e+002  1,77089e+004 -2,56005e-002  5,64504e-005 -1,44516e-006  5,64688e-005
            20  2,13377e+001  2,03000e+002  1,01000e+002  2,21193e-001  9,95140e+001 -1,15525e-002  3,20095e-001  5,35005e+002  2,50000e+001  1,76383e+004 -6,43817e+002  1,76501e+004 -3,65010e-002  5,66192e-005 -2,06666e-006  5,66569e-005
cfrp_f1_100_5_1N, 21.04.2021 13:32:46

File: dma/provino 1a/CFRP_f1_100_5_1N_dietro_5.txt
         Index            Ts             t             f             F             x         Phase            F0            x0            Tr            M'            M"            M*     tan_delta            C'            C"            C*
           [#]          [°C]           [s]          [Hz]           [N]          [um]         [rad]           [N]          [um]          [°C]         [MPa]         [MPa]         [MPa]            []       [1/MPa]       [1/MPa]       [1/MPa]
             0  2,12937e+001  2,10000e+001  9,99999e-001  0,00000e+000  1,01184e+002 -3,06566e+000  0,00000e+000  1,26075e+002  2,50000e+001  0,00000e+000  0,00000e+000  0,00000e+000  0,00000e+000  0,00000e+000  0,00000e+000  0,00000e+000
             1  2,13362e+001  4,00000e+001  6,00000e+000  0,00000e+000  4,55105e+001  9,82423e-001  1,71875e-002  2,30400e+002  2,50000e+001  0,00000e+000  0,00000e+000  0,00000e+000  0,00000e+000  0,00000e+000  0,00000e+000  0,00000e+000
             2  2,13594e+001  5,80000e+001  1,10000e+001  6,00000e-002  3,75985e+001  2,65299e-002  7,80312e-002  3,10217e+002  2,50000e+001  1,27239e+004  3,03306e+002  1,27275e+004  2,38375e-002  7,85476e-005  1,87238e-006  7,85700e-005
             3  2,13810e+001  7,90000e+001  1,60000e+001  1,83745e-001  1,00486e+002  1,89669e-002  1,24767e-001  3,61211e+002  2,50000e+001  1,45829e+004  2,19224e+002  1,45846e+004  1,50330e-002  6,85580e-005  1,03063e-006  6,85657e-005
             4  2,13847e+001  8,20000e+001  2,10000e+001  2,00040e-001  1,00588e+002  1,43014e-002  1,70725e-001  4,06191e+002  2,50000e+001  1,58610e+004  1,44792e+002  1,58616e+004  9,12884e-003  6,30426e-005  5,75506e-007  6,30452e-005
             5  2,13810e+001  1,02000e+002  2,60000e+001  2,06567e-001  9,87318e+001  1,38975e-002  2,07623e-001  4,48249e+002  2,50000e+001  1,66856e+004  1,24980e+002  1,66861e+004  7,49030e-003  5,99285e-005  4,48882e-007  5,99302e-005
             6  2,13697e+001  1,05000e+002  3,10000e+001  2,18411e-001  1,01614e+002  1,28432e-002  2,42868e-001  4,82950e+002  2,50000e+001  1,71404e+004  8,91398e+001  1,71406e+004  5,20057e-003  5,83402e-005  3,03402e-007  5,83409e-005
             7  2,13614e+001  1,21000e+002  3,60000e+001  2,24688e-001  1,01886e+002  1,38773e-002  2,72442e-001  5,05749e+002  2,50000e+001  1,75835e+004  8,79426e+001  1,75838e+004  5,00142e-003  5,68700e-005  2,84430e-007  5,68707e-005
             8  2,13662e+001  1,24000e+002  4,10000e+001  2,27995e-001  1,01864e+002  1,36950e-002  2,92775e-001  5,20522e+002  2,50000e+001  1,78435e+004  6,39636e+001  1,78436e+004  3,58470e-003  5,60421e-005  2,00894e-007  5,60425e-005
             9  2,13527e+001  1,33000e+002  4,60000e+001  2,48504e-001  1,10212e+002  1,34459e-002  3,08449e-001  5,32036e+002  2,50000e+001  1,79720e+004  3,77608e+001  1,79721e+004  2,10108e-003  5,56417e-005  1,16908e-007  5,56419e-005
            10  2,13644e+001  1,38000e+002  5,10000e+001  2,28736e-001  1,01158e+002  1,31696e-002  3,19352e-001  5,39184e+002  2,50000e+001  1,80191e+004  1,06393e+001  1,80191e+004  5,90445e-004  5,54968e-005  3,27678e-008  5,54968e-005
            11  2,13459e+001  1,47000e+002  5,60000e+001  2,25251e-001  9,96604e+001  1,24926e-002  3,26910e-001  5,43496e+002  2,50000e+001  1,80067e+004 -2,37900e+001  1,80067e+004 -1,32117e-003  5,55348e-005 -7,33712e-008  5,55348e-005
            12  2,13388e+001  1,51000e+002  6,10000e+001  2,27318e-001  1,00773e+002  1,27583e-002  3,28836e-001  5,43658e+002  2,50000e+001  1,79663e+004 -4,11231e+001  1,79663e+004 -2,28890e-003  5,56595e-005 -1,27399e-007  5,56597e-005
            13  2,13312e+001  1,60000e+002  6,60000e+001  2,24135e-001  9,96616e+001  1,38730e-002  3,28067e-001  5,41556e+002  2,50000e+001  1,79070e+004 -4,30934e+001  1,79071e+004 -2,40651e-003  5,58437e-005 -1,34389e-007  5,58439e-005
            14  2,13131e+001  1,83000e+002  7,10000e+001  2,21761e-001  9,88764e+001  1,67560e-002  3,26823e-001  5,39843e+002  2,50000e+001  1,78524e+004 -1,34577e+001  1,78524e+004 -7,53833e-004  5,60150e-005 -4,22259e-008  5,60150e-005
            15  2,13198e+001  1,87000e+002  7,60000e+001  2,25269e-001  1,00662e+002  1,99929e-002  3,25693e-001  5,38539e+002  2,50000e+001  1,78070e+004  2,23192e+001  1,78070e+004  1,25340e-003  5,61577e-005  7,03879e-008  5,61577e-005
            16  2,13453e+001  1,99000e+002  8,10000e+001  2,23710e-001  1,00225e+002  2,00747e-002  3,24996e-001  5,37997e+002  2,50000e+001  1,77542e+004  1,81945e+000  1,77542e+004  1,02480e-004  5,63246e-005  5,77213e-009  5,63246e-005
            17  2,13705e+001  2,11000e+002  8,60000e+001  2,20922e-001  9,91850e+001  1,81477e-002  3,24428e-001  5,37472e+002  2,50000e+001  1,77100e+004 -5,41745e+001  1,77101e+004 -3,05898e-003  5,64648e-005 -1,72725e-007  5,64651e-005
            18  2,13670e+001  2,20000e+002  9,10000e+001  2,23714e-001  1,00563e+002  1,29215e-002  3,24141e-001  5,36842e+002  2,50000e+001  1,76800e+004 -1,68365e+002  1,76808e+004 -9,52289e-003  5,65560e-005 -5,38576e-007  5,65585e-005
            19  2,13849e+001  2,29000e+002  9,60000e+001  2,23674e-001  1,00650e+002  1,90828e-003  3,24062e-001  5,36549e+002  2,50000e+001  1,76506e+004 -3,84469e+002  1,76547e+004 -2,17823e-002  5,66286e-005 -1,23350e-006  5,66420e-005
            20  2,13801e+001  2,34000e+002  1,01000e+002  2,21031e-001  9,97062e+001 -8,63748e-003  3,24238e-001  5,37034e+002  2,50000e+001  1,75932e+004 -5,90769e+002  1,76032e+004 -3,35793e-002  5,67760e-005 -1,90650e-006  5,68080e-005
cfrp_f1_100_5_1N, 21.04.2021 13:37:50

File: dma/provino 3a/CFRP_f1_100_5_1N_1.txt
         Index            Ts             t             f             F             x         Phase            F0            x0            Tr            M'            M"            M*     tan_delta            C'            C"            C*
           [#]          [°C]           [s]          [Hz]           [N]          [um]         [rad]           [N]          [um]          [°C]         [MPa]         [MPa]         [MPa]            []       [1/MPa]       [1/MPa]       [1/MPa]
             0  3,00345e+001  2,00000e+001  9,99999e-001  5,50000e-002  9,44308e+001  6,17490e-002  0,00000e+000  2,38472e+002  2,50000e+001  2,83517e+002  1,74622e+001  2,84054e+002  6,15914e-002  3,51380e-003  2,16420e-004  3,52046e-003
             1  2,97818e+001  3,90000e+001  6,00000e+000  1,91744e-001  2,03235e+001  7,30582e-002  3,20312e-001  2,95687e+002  2,50000e+001  4,60682e+003  3,31661e+002  4,61874e+003  7,19934e-002  2,15950e-004  1,55470e-005  2,16509e-004
             2  2,93548e+001  5,70000e+001  1,10000e+001  2,71310e-001  1,01425e+001  3,58890e-002  6,06281e-001  3,20469e+002  2,50000e+001  1,31865e+004  4,42732e+002  1,31940e+004  3,35746e-002  7,57495e-005  2,54326e-006  7,57922e-005
             3  2,93680e+001  7,80000e+001  1,60000e+001  9,51203e-001  2,77094e+001  2,10496e-002  8,66638e-001  3,33356e+002  2,50000e+001  1,69843e+004  2,94860e+002  1,69869e+004  1,73607e-002  5,88600e-005  1,02185e-006  5,88689e-005
             4  2,95006e+001  8,10000e+001  2,10000e+001  9,30461e-001  2,39402e+001  2,11037e-002  9,98805e-001  3,41615e+002  2,50000e+001  1,92667e+004  3,12033e+002  1,92693e+004  1,61954e-002  5,18893e-005  8,40368e-007  5,18961e-005
             5  2,97017e+001  8,90000e+001  2,60000e+001  1,00659e+000  2,15742e+001  2,07516e-002  1,14945e+000  3,52780e+002  2,50000e+001  2,32062e+004  3,39565e+002  2,32087e+004  1,46325e-002  4,30828e-005  6,30411e-007  4,30874e-005
             6  2,97702e+001  9,20000e+001  3,10000e+001  1,03177e+000  2,07534e+001  1,96764e-002  1,28197e+000  3,59671e+002  2,50000e+001  2,47582e+004  3,04345e+002  2,47601e+004  1,22927e-002  4,03846e-005  4,96435e-007  4,03876e-005
             7  2,98808e+001  9,90000e+001  3,60000e+001  1,01825e+000  2,10486e+001  2,08891e-002  1,37186e+000  3,62902e+002  2,50000e+001  2,40731e+004  2,95244e+002  2,40749e+004  1,22645e-002  4,15339e-005  5,09392e-007  4,15370e-005
             8  2,99205e+001  1,02000e+002  4,10000e+001  1,01180e+000  2,11596e+001  2,29694e-002  1,42961e+000  3,64673e+002  2,50000e+001  2,37849e+004  3,12215e+002  2,37869e+004  1,31266e-002  4,20363e-005  5,51794e-007  4,20399e-005
             9  2,99983e+001  1,13000e+002  4,60000e+001  1,01063e+000  2,13419e+001  2,40704e-002  1,47163e+000  3,65795e+002  2,50000e+001  2,35448e+004  3,05828e+002  2,35468e+004  1,29892e-002  4,24650e-005  5,51587e-007  4,24686e-005
            10  3,00380e+001  1,16000e+002  5,10000e+001  1,00459e+000  2,13410e+001  2,55926e-002  1,48391e+000  3,66199e+002  2,50000e+001  2,33966e+004  3,10778e+002  2,33987e+004  1,32830e-002  4,27336e-005  5,67632e-007  4,27374e-005
            11  3,00898e+001  1,26000e+002  5,60000e+001  1,00576e+000  2,14032e+001  2,70289e-002  1,48429e+000  3,66247e+002  2,50000e+001  2,33491e+004  3,14988e+002  2,33512e+004  1,34904e-002  4,28204e-005  5,77664e-007  4,28243e-005
            12  2,99900e+001  1,31000e+002  6,10000e+001  9,94145e-001  2,11417e+001  2,84424e-002  1,48919e+000  3,66246e+002  2,50000e+001  2,33587e+004  3,19438e+002  2,33608e+004  1,36753e-002  4,28027e-005  5,85341e-007  4,28067e-005
            13  2,98570e+001  1,38000e+002  6,60000e+001  1,00048e+000  2,12511e+001  2,97759e-002  1,49496e+000  3,66159e+002  2,50000e+001  2,33801e+004  3,22154e+002  2,33823e+004  1,37790e-002  4,27633e-005  5,89235e-007  4,27674e-005
            14  2,99753e+001  1,56000e+002  7,10000e+001  1,00609e+000  2,13434e+001  3,10289e-002  1,49670e+000  3,65959e+002  2,50000e+001  2,34025e+004  3,22972e+002  2,34048e+004  1,38007e-002  4,27223e-005  5,89597e-007  4,27263e-005
            15  2,99645e+001  1,61000e+002  7,60000e+001  1,00866e+000  2,13675e+001  3,22867e-002  1,49672e+000  3,65755e+002  2,50000e+001  2,34284e+004  3,23958e+002  2,34306e+004  1,38276e-002  4,26751e-005  5,90094e-007  4,26792e-005
            16  3,00265e+001  1,73000e+002  8,10000e+001  1,01032e+000  2,13707e+001  3,33741e-002  1,49689e+000  3,65611e+002  2,50000e+001  2,34554e+004  3,20886e+002  2,34576e+004  1,36807e-002  4,26262e-005  5,83157e-007  4,26302e-005
            17  3,00835e+001  1,80000e+002  8,60000e+001  9,94795e-001  2,10153e+001  3,46371e-002  1,49757e+000  3,65449e+002  2,50000e+001  2,34770e+004  3,21951e+002  2,34792e+004  1,37135e-002  4,25869e-005  5,84014e-007  4,25909e-005
            18  3,01638e+001  1,89000e+002  9,10000e+001  1,00983e+000  2,13024e+001  3,57858e-002  1,49911e+000  3,65260e+002  2,50000e+001  2,35016e+004  3,20322e+002  2,35038e+004  1,36298e-002  4,25423e-005  5,79842e-007  4,25463e-005
            19  3,01852e+001  1,94000e+002  9,60000e+001  1,03932e+000  2,18941e+001  3,68505e-002  1,50059e+000  3,65073e+002  2,50000e+001  2,35246e+004  3,16656e+002  2,35267e+004  1,34606e-002  4,25011e-005  5,72091e-007  4,25049e-005
            20  3,00179e+001  2,04000e+002  1,01000e+002  1,03524e+000  2,17887e+001  3,74957e-002  1,50212e+000  3,64947e+002  2,50000e+001  2,35351e+004  3,02740e+002  2,35371e+004  1,28633e-002  4,24826e-005  5,46468e-007  4,24861e-005
            21  2,97816e+001  2,17000e+002  9,99999e-001  1,00000e+000  2,16088e+001  1,50372e-002  1,45500e+000  3,65587e+002  2,50000e+001  2,30207e+004  3,47356e+002  2,30233e+004  1,50888e-002  4,34292e-005  6,55296e-007  4,34342e-005
            22  3,00468e+001  2,32000e+002  6,00000e+000  1,01973e+000  2,19371e+001  1,48882e-002  1,47531e+000  3,65693e+002  2,50000e+001  2,31259e+004  3,16416e+002  2,31280e+004  1,36823e-002  4,32335e-005  5,91536e-007  4,32376e-005
            23  3,00464e+001  2,39000e+002  1,10000e+001  1,00431e+000  2,15639e+001  1,52986e-002  1,48568e+000  3,65679e+002  2,50000e+001  2,31705e+004  2,97579e+002  2,31724e+004  1,28430e-002  4,31512e-005  5,54193e-007  4,31548e-005
            24  3,00464e+001  2,39001e+002  1,60000e+001  1,07010e+000  2,29653e+001  1,63789e-002  1,48979e+000  3,65778e+002  2,50000e+001  2,31806e+004  2,94089e+002  2,31825e+004  1,26869e-002  4,31326e-005  5,47217e-007  4,31360e-005
            25  3,00351e+001  2,41000e+002  2,10000e+001  1,01023e+000  2,16434e+001  1,77499e-002  1,49249e+000  3,65859e+002  2,50000e+001  2,32190e+004  2,97846e+002  2,32209e+004  1,28277e-002  4,30611e-005  5,52375e-007  4,30646e-005
            26  3,01107e+001  2,51000e+002  2,60000e+001  1,00144e+000  2,14603e+001  1,81120e-002  1,49649e+000  3,65892e+002  2,50000e+001  2,32110e+004  2,77099e+002  2,32127e+004  1,19383e-002  4,30769e-005  5,14263e-007  4,30799e-005
            27  3,01088e+001  2,53000e+002  3,10000e+001  9,99726e-001  2,14130e+001  1,95157e-002  1,49931e+000  3,65935e+002  2,50000e+001  2,32195e+004  2,81244e+002  2,32212e+004  1,21124e-002  4,30609e-005  5,21570e-007  4,30640e-005
            28  3,01030e+001  2,54000e+002  3,60000e+001  1,00047e+000  2,14102e+001  2,07916e-002  1,50000e+000  3,65979e+002  2,50000e+001  2,32365e+004  2,82466e+002  2,32382e+004  1,21561e-002  4,30294e-005  5,23071e-007  4,30326e-005
            29  3,00839e+001  2,56000e+002  4,10000e+001  1,00342e+000  2,14478e+001  2,22239e-002  1,49950e+000  3,66013e+002  2,50000e+001  2,32605e+004  2,87493e+002  2,32623e+004  1,23597e-002  4,29847e-005  5,31277e-007  4,29880e-005
            30  3,01794e+001  2,65000e+002  4,60000e+001  1,01171e+000  2,16006e+001  2,37616e-002  1,49777e+000  3,66027e+002  2,50000e+001  2,32824e+004  2,95012e+002  2,32843e+004  1,26710e-002  4,29440e-005  5,44145e-007  4,29475e-005
            31  3,01008e+001  2,66000e+002  5,10000e+001  1,00120e+000  2,13518e+001  2,50912e-002  1,49551e+000  3,66041e+002  2,50000e+001  2,33043e+004  2,97597e+002  2,33062e+004  1,27701e-002  4,29036e-005  5,47882e-007  4,29071e-005
            32  3,00118e+001  2,68000e+002  5,60000e+001  1,00405e+000  2,13890e+001  2,62081e-002  1,49327e+000  3,66046e+002  2,50000e+001  2,33245e+004  2,95106e+002  2,33264e+004  1,26522e-002  4,28664e-005  5,42353e-007  4,28699e-005
            33  2,99905e+001  2,69000e+002  6,10000e+001  9,98454e-001  2,12461e+001  2,73524e-002  1,49155e+000  3,66027e+002  2,50000e+001  2,33448e+004  2,93268e+002  2,33466e+004  1,25624e-002  4,28294e-005  5,38042e-007  4,28327e-005
            34  3,01243e+001  2,75000e+002  6,60000e+001  1,00053e+000  2,12646e+001  2,87935e-002  1,49107e+000  3,65997e+002  2,50000e+001  2,33665e+004  2,98528e+002  2,33684e+004  1,27759e-002  4,27893e-005  5,46672e-007  4,27928e-005
            35  3,01731e+001  2,77000e+002  7,10000e+001  1,01010e+000  2,14396e+001  3,03815e-002  1,49114e+000  3,65980e+002  2,50000e+001  2,33903e+004  3,07338e+002  2,33923e+004  1,31396e-002  4,27454e-005  5,61655e-007  4,27491e-005
            36  3,01883e+001  2,78000e+002  7,60000e+001  1,02539e+000  2,17336e+001  3,20684e-002  1,49121e+000  3,65887e+002  2,50000e+001  2,34155e+004  3,18557e+002  2,34177e+004  1,36045e-002  4,26988e-005  5,80896e-007  4,27027e-005
            37  3,02211e+001  2,80000e+002  8,10000e+001  1,02137e+000  2,16146e+001  3,36960e-002  1,49150e+000  3,65736e+002  2,50000e+001  2,34442e+004  3,28436e+002  2,34465e+004  1,40093e-002  4,26461e-005  5,97443e-007  4,26503e-005
            38  3,02798e+001  2,87000e+002  8,60000e+001  1,02354e+000  2,16372e+001  3,49357e-002  1,49266e+000  3,65592e+002  2,50000e+001  2,34606e+004  3,28875e+002  2,34629e+004  1,40181e-002  4,26162e-005  5,97400e-007  4,26204e-005
            39  3,03320e+001  2,90000e+002  9,10000e+001  1,04061e+000  2,19699e+001  3,56772e-002  1,49572e+000  3,65424e+002  2,50000e+001  2,34816e+004  3,17440e+002  2,34838e+004  1,35186e-002  4,25787e-005  5,75606e-007  4,25826e-005
            40  3,02649e+001  2,92000e+002  9,60000e+001  9,89255e-001  2,08525e+001  3,66195e-002  1,49954e+000  3,65172e+002  2,50000e+001  2,35095e+004  3,10904e+002  2,35115e+004  1,32246e-002  4,25286e-005  5,62425e-007  4,25323e-005
            41  3,03703e+001  3,01000e+002  1,01000e+002  9,59913e-001  2,02011e+001  3,74664e-002  1,50205e+000  3,64849e+002  2,50000e+001  2,35378e+004  3,02071e+002  2,35397e+004  1,28335e-002  4,24779e-005  5,45139e-007  4,24814e-005
cfrp_frq1_100_5_1N, 25.04.2021 16:17:44
