Repository: LolloCappo/Thermoelasticity-Interactive-Analysis

Thermoelastic Stress Analysis (TSA)
---------------------------------------------


Perform interactive frequency-based analysis for thermal acquisition and data visualization: digital lock-in and real-frequency reconstruction using FFT approach 

The reference signal is reconstruct digitaly, so need the frequency and the phase. The real frequency for the load can be different from the frequency set in the load/acquistion sistem. The digital signal may be out of phase with the infrared response and this will produce an apparent phase shift in the recorde thermoelastic signal.The "freq_detection" method try to reconstruction the reference signal from the thermal video, without the need of acquisiton.

Simple examples
---------------

Here is a simple example on how to use the code:

.. code-block:: python

   fs = 120 # Sampling rate [Hz]
   path = 'video.npy'
   analysis = pytsa.TSA(fa,path)
   fr = 40 # load frequency [Hz]
   analysis.freq_detection(fr,cordinate[0],cordinate[1],cordinate[2],cordinate[3],view=True)
   analysis.lockin()
   analysis.view_result()

.. image:: image/set_freq.png
   :width: 400

.. image:: image/cfrp_force_H_fa120_fr40.png
  :width: 400



Other examples are included (`base.py <https://github.com/LolloCappo/Thermoelasticity-Interactive-Analysis/tree/main/Esempi>`_)

File: dma/provino 4b  vecchie/CFRP_f1_100_5_1N_dietro_3.txt
         Index            Ts             t             f             F             x         Phase            F0            x0            Tr            M'            M"            M*     tan_delta            C'            C"            C*
           [#]          [°C]           [s]          [Hz]           [N]          [um]         [rad]           [N]          [um]          [°C]         [MPa]         [MPa]         [MPa]            []       [1/MPa]       [1/MPa]       [1/MPa]
             0  2,28177e+001  5,50000e+001  9,99999e-001  8,80000e-001  2,91337e+000  7,95473e-001  6,57500e+000  5,80284e+002  2,50000e+001  7,00271e+004  8,70625e+004  1,11730e+005  1,24327e+000  5,60950e-006  6,97411e-006  8,95012e-006
             1  2,27112e+001  6,80000e+001  6,00000e+000  1,00056e+000  3,32359e+000  9,37260e-001  6,52812e+000  5,85819e+002  2,50000e+001  5,50582e+004  9,47533e+004  1,09588e+005  1,72097e+000  4,58452e-006  7,88980e-006  9,12506e-006
             2  2,26929e+001  7,70000e+001  1,10000e+001  1,00500e+000  6,50424e-001  4,51028e-001  6,49750e+000  5,90140e+002  2,50000e+001  5,30637e+005  8,92852e+005  1,03863e+006  1,68261e+000  4,91895e-007  8,27665e-007  9,62804e-007
             3  2,26564e+001  8,00000e+001  1,60000e+001  1,00500e+000  8,66010e-001  6,58883e-001  6,49969e+000  5,91607e+002  2,50000e+001  2,60894e+005  5,13028e+005  5,75555e+005  1,96642e+000  7,87573e-007  1,54870e-006  1,73745e-006
             4  2,28231e+001  8,90000e+001  2,10000e+001  1,26170e+000  1,20379e+000  4,99746e-001  6,50377e+000  5,91595e+002  2,50000e+001  3,73303e+005  3,99350e+005  5,46659e+005  1,06977e+000  1,24919e-006  1,33635e-006  1,82929e-006
             5  2,29470e+001  9,20000e+001  2,60000e+001  1,00000e+000  8,64491e-001  9,16024e-001  6,51223e+000  5,91655e+002  2,50000e+001  8,10125e+004  4,83024e+005  4,89771e+005  5,96234e+000  3,37727e-007  2,01365e-006  2,04177e-006
             6  2,28587e+001  1,01000e+002  3,10000e+001  1,51089e+000  1,08817e+000  8,98197e-001  6,52773e+000  5,91793e+002  2,50000e+001  3,94450e+004  6,02511e+005  6,03801e+005  1,52747e+001  1,08194e-007  1,65264e-006  1,65617e-006
             7  2,28550e+001  1,02000e+002  3,60000e+001  1,00000e+000  7,18283e-001  9,49925e-001  6,54101e+000  5,91930e+002  2,50000e+001  6,77479e+003  5,83468e+005  5,83507e+005  8,61234e+001  1,98977e-008  1,71366e-006  1,71378e-006
             8  2,27061e+001  1,14000e+002  4,10000e+001  1,00000e+000  7,04631e-001  2,12053e-001  6,55272e+000  5,92071e+002  2,50000e+001  9,76133e+005  5,03301e+005  1,09825e+006  5,15607e-001  8,09298e-007  4,17280e-007  9,10541e-007
             9  2,26759e+001  1,17000e+002  4,60000e+001  1,00500e+000  6,78198e-001  1,45797e-001  6,56309e+000  5,92252e+002  2,50000e+001  1,18816e+006  4,25477e+005  1,26204e+006  3,58099e-001  7,45980e-007  2,67135e-007  7,92368e-007
            10  2,26596e+001  1,26000e+002  5,10000e+001  1,00500e+000  6,55947e-001  1,29617e-001  6,57216e+000  5,92534e+002  2,50000e+001  1,31627e+006  4,32067e+005  1,38537e+006  3,28251e-001  6,85826e-007  2,25123e-007  7,21829e-007
            11  2,26613e+001  1,29000e+002  5,60000e+001  1,00500e+000  6,40448e-001  2,59359e-001  6,58124e+000  5,92799e+002  2,50000e+001  1,05477e+006  8,08033e+005  1,32870e+006  7,66076e-001  5,97449e-007  4,57691e-007  7,52613e-007
            12  2,29699e+001  1,38000e+002  6,10000e+001  1,00000e+000  6,23596e-001  4,62283e-001  6,59009e+000  5,93051e+002  2,50000e+001  5,26139e+005  9,68962e+005  1,10259e+006  1,84165e+000  4,32784e-007  7,97034e-007  9,06954e-007
            13  2,30177e+001  1,49000e+002  6,60000e+001  1,00000e+000  6,10489e-001  5,92154e-001  6,59866e+000  5,93197e+002  2,50000e+001  2,71979e+005  9,38683e+005  9,77291e+005  3,45131e+000  2,84765e-007  9,82813e-007  1,02324e-006
            14  2,28969e+001  1,56000e+002  7,10000e+001  1,00500e+000  6,04755e-001  5,57315e-001  6,60604e+000  5,93317e+002  2,50000e+001  3,21658e+005  9,88743e+005  1,03975e+006  3,07390e+000  2,97535e-007  9,14592e-007  9,61772e-007
            15  2,29617e+001  1,61000e+002  7,60000e+001  1,00500e+000  5,97082e-001  3,91004e-001  6,60980e+000  5,93373e+002  2,50000e+001  7,09598e+005  1,11122e+006  1,31846e+006  1,56599e+000  4,08203e-007  6,39242e-007  7,58459e-007
            16  2,29102e+001  1,70000e+002  8,10000e+001  1,01500e+000  5,97401e-001  2,36956e-001  6,61198e+000  5,93412e+002  2,50000e+001  1,29890e+006  1,03191e+006  1,65891e+006  7,94448e-001  4,71986e-007  3,74969e-007  6,02804e-007
            17  2,28748e+001  1,80000e+002  8,60000e+001  1,00500e+000  5,85283e-001  2,01425e-001  6,61569e+000  5,93422e+002  2,50000e+001  1,48894e+006  9,84820e+005  1,78516e+006  6,61426e-001  4,67220e-007  3,09031e-007  5,60174e-007
            18  2,29006e+001  1,89000e+002  9,10000e+001  1,00500e+000  5,84794e-001  1,67704e-001  6,62105e+000  5,93306e+002  2,50000e+001  1,64764e+006  8,63043e+005  1,85999e+006  5,23806e-001  4,76257e-007  2,49466e-007  5,37638e-007
            19  2,28628e+001  1,94000e+002  9,60000e+001  1,00500e+000  5,86821e-001  2,21714e-001  6,62710e+000  5,93114e+002  2,50000e+001  1,39809e+006  1,01838e+006  1,72966e+006  7,28410e-001  4,67315e-007  3,40397e-007  5,78147e-007
            20  2,27580e+001  2,04000e+002  1,01000e+002  1,01000e+000  5,89804e-001  3,64507e-001  6,63017e+000  5,92984e+002  2,50000e+001  8,14439e+005  1,16466e+006  1,42117e+006  1,43001e+000  4,03241e-007  5,76638e-007  7,03644e-007
CFRP_f1_100_5_1N, 17.04.2021 17:06:29

File: dma/provino 4b  vecchie/CFRP_f1_100_5_2N_1.txt
         Index            Ts             t             f             F             x         Phase            F0            x0            Tr            M'            M"            M*     tan_delta            C'            C"            C*
           [#]          [°C]           [s]          [Hz]           [N]          [um]         [rad]           [N]          [um]          [°C]         [MPa]         [MPa]         [MPa]            []       [1/MPa]       [1/MPa]       [1/MPa]
             0  2,25853e+001  9,80000e+001  9,99999e-001  5,85000e-001  6,62287e+000  3,30030e-001  4,91500e+000  4,78471e+002  2,50000e+001  2,92193e+004  1,04058e+004  3,10169e+004  3,56128e-001  3,03719e-005  1,08163e-005  3,22404e-005
             1  2,26531e+001  1,16000e+002  6,00000e+000  3,57091e-001  3,32210e+000  5,52391e-001  5,32906e+000  4,84959e+002  2,50000e+001  3,17718e+004  2,06018e+004  3,78666e+004  6,48431e-001  2,21579e-005  1,43679e-005  2,64085e-005
             2  2,25994e+001  1,35000e+002  1,10000e+001  3,61167e-001  3,02038e+000  6,04529e-001  5,73850e+000  4,95238e+002  2,50000e+001  3,41050e+004  2,49297e+004  4,22450e+004  7,30969e-001  1,91103e-005  1,39690e-005  2,36715e-005
             3  2,29854e+001  1,56000e+002  1,60000e+001  2,01000e+000  3,23008e+001  1,26889e-001  6,07300e+000  5,03382e+002  2,50000e+001  2,14740e+004  2,72459e+003  2,16462e+004  1,26878e-001  4,58301e-005  5,81484e-006  4,61975e-005
             4  2,30986e+001  1,77000e+002  2,10000e+001  2,00214e+000  3,25517e+001  1,42149e-001  6,41156e+000  5,13226e+002  2,50000e+001  2,11749e+004  2,99603e+003  2,13858e+004  1,41489e-001  4,62988e-005  6,55078e-006  4,67599e-005
             5  2,30864e+001  1,80000e+002  2,60000e+001  2,01219e+000  3,28342e+001  1,49434e-001  6,63562e+000  5,18357e+002  2,50000e+001  2,10745e+004  3,11509e+003  2,13035e+004  1,47813e-001  4,64362e-005  6,86389e-006  4,69407e-005
             6  2,29927e+001  2,00000e+002  3,10000e+001  1,99466e+000  3,27804e+001  1,53191e-001  6,84198e+000  5,22628e+002  2,50000e+001  2,09102e+004  3,14556e+003  2,11455e+004  1,50432e-001  4,67652e-005  7,03496e-006  4,72914e-005
             7  2,30038e+001  2,03000e+002  3,60000e+001  2,00947e+000  3,31214e+001  1,58347e-001  7,04429e+000  5,26611e+002  2,50000e+001  2,08308e+004  3,21910e+003  2,10780e+004  1,54536e-001  4,68862e-005  7,24562e-006  4,74428e-005
             8  2,28626e+001  2,22000e+002  4,10000e+001  2,02073e+000  3,33196e+001  1,64055e-001  7,25007e+000  5,30695e+002  2,50000e+001  2,08035e+004  3,31267e+003  2,10656e+004  1,59237e-001  4,68802e-005  7,46505e-006  4,74708e-005
             9  2,29323e+001  2,25000e+002  4,60000e+001  2,08714e+000  3,25701e+001  1,39010e-001  7,44144e+000  5,34444e+002  2,50000e+001  2,20971e+004  2,91479e+003  2,22886e+004  1,31908e-001  4,44808e-005  5,86736e-006  4,48661e-005
            10  2,28432e+001  2,45000e+002  5,10000e+001  2,24337e+000  3,01774e+001  1,71624e-001  7,63845e+000  5,38038e+002  2,50000e+001  2,56108e+004  4,24079e+003  2,59595e+004  1,65586e-001  3,80040e-005  6,29293e-006  3,85215e-005
            11  2,28643e+001  2,48000e+002  5,60000e+001  2,45130e+000  2,80665e+001  1,97592e-001  7,82876e+000  5,41281e+002  2,50000e+001  3,00993e+004  5,80944e+003  3,06548e+004  1,93009e-001  3,20301e-005  6,18211e-006  3,26213e-005
            12  2,27637e+001  2,66000e+002  6,10000e+001  1,83261e+000  1,65586e+001  1,96421e-001  8,02294e+000  5,44591e+002  2,50000e+001  3,85162e+004  7,41029e+003  3,92226e+004  1,92394e-001  2,50364e-005  4,81684e-006  2,54955e-005
            13  2,27193e+001  2,70000e+002  6,60000e+001  3,18405e+000  2,32555e+001  2,35638e-001  8,20948e+000  5,47737e+002  2,50000e+001  4,77153e+004  1,12968e+004  4,90343e+004  2,36754e-001  1,98453e-005  4,69845e-006  2,03939e-005
            14  2,26569e+001  2,91000e+002  7,10000e+001  4,55000e-001  2,56873e+000  2,89345e-001  8,40026e+000  5,50906e+002  2,50000e+001  6,17065e+004  1,86229e+004  6,44554e+004  3,01798e-001  1,48529e-005  4,48258e-006  1,55146e-005
            15  2,26878e+001  2,97000e+002  7,60000e+001  3,90982e+000  1,98100e+001  4,39642e-001  8,58351e+000  5,53958e+002  2,50000e+001  6,46697e+004  3,18069e+004  7,20684e+004  4,91837e-001  1,24512e-005  6,12396e-006  1,38757e-005
            16  2,28123e+001  3,18000e+002  8,10000e+001  4,30000e-001  1,91628e+000  4,41633e-001  8,77349e+000  5,57203e+002  2,50000e+001  7,40726e+004  3,70059e+004  8,28021e+004  4,99590e-001  1,08038e-005  5,39745e-006  1,20770e-005
            17  2,28340e+001  3,23000e+002  8,60000e+001  4,56998e+000  1,80299e+001  7,10880e-001  8,95954e+000  5,60386e+002  2,50000e+001  6,72092e+004  6,41882e+004  9,29366e+004  9,55052e-001  7,78136e-006  7,43160e-006  1,07600e-005
            18  2,30896e+001  3,45000e+002  9,10000e+001  3,90000e-001  1,62319e+000  5,08375e-001  9,14441e+000  5,63611e+002  2,50000e+001  7,63501e+004  4,54516e+004  8,88548e+004  5,95305e-001  9,67047e-006  5,75688e-006  1,12543e-005
            19  2,30242e+001  3,50000e+002  9,60000e+001  4,74913e+000  2,51246e+001  3,03883e-001  9,32514e+000  5,66976e+002  2,50000e+001  6,58203e+004  2,06251e+004  6,89761e+004  3,13354e-001  1,38345e-005  4,33509e-006  1,44978e-005
            20  2,27323e+001  3,72000e+002  1,01000e+002  3,50000e-001  2,09098e-002 -1,46458e-001  9,48099e+000  5,69980e+002  2,50000e+001 -9,47622e+005 -2,71387e+004  9,48010e+005  2,86387e-002 -1,05441e-006 -3,01969e-008  1,05484e-006
CFRP_f1_100_5_2N, 17.04.2021 15:41:14

File: dma/provino 4b  vecchie/CFRP_f1_100_5_2N_2.txt
         Index            Ts             t             f             F             x         Phase            F0            x0            Tr            M'            M"            M*     tan_delta            C'            C"            C*
           [#]          [°C]           [s]          [Hz]           [N]          [um]         [rad]           [N]          [um]          [°C]         [MPa]         [MPa]         [MPa]            []       [1/MPa]       [1/MPa]       [1/MPa]
             0  2,26907e+001  3,00000e+000  9,99999e-001  1,20000e-001  7,79213e+001  1,21076e+000  1,65000e-001  1,95787e+002  2,50000e+001  1,83771e+002  4,88694e+002  5,22105e+002  2,65926e+000  6,74156e-004  1,79276e-003  1,91532e-003
             1  2,26291e+001  2,10000e+001  6,00000e+000  1,13031e-001  4,27177e+001  1,31294e+000  1,74375e-001  2,07441e+002  2,50000e+001  2,29126e+002  8,67343e+002  8,97096e+002  3,78544e+000  2,84706e-004  1,07774e-003  1,11471e-003
             2  2,25809e+001  3,80000e+001  1,10000e+001  1,29264e-001  3,71615e+001  1,38075e+000  1,82719e-001  2,23108e+002  2,50000e+001  2,24268e+002  1,15776e+003  1,17928e+003  5,16237e+000  1,61263e-004  8,32502e-004  8,47977e-004
             3  2,25796e+001  4,20000e+001  1,60000e+001  1,45000e-001  1,02959e+002  1,62533e+000  1,89875e-001  2,36237e+002  2,50000e+001 -2,44105e+001  4,76656e+002  4,77280e+002 -1,95267e+001 -1,07159e-004  2,09246e-003  2,09521e-003
             4  2,26456e+001  6,00000e+001  2,10000e+001  1,60043e-001  1,06433e+002  1,60969e+000  1,96250e-001  2,60013e+002  2,50000e+001 -1,74960e+001  5,09263e+002  5,09564e+002 -2,91074e+001 -6,73816e-005  1,96131e-003  1,96246e-003
             5  2,26395e+001  6,30000e+001  2,60000e+001  1,90569e-001  9,38097e+001  1,37954e+000  2,13969e-001  2,78387e+002  2,50000e+001  1,34641e+002  6,75164e+002  6,88458e+002  5,01455e+000  2,84068e-004  1,42447e-003  1,45252e-003
             6  2,26197e+001  8,10000e+001  3,10000e+001  3,06509e-001  8,16864e+001  1,08029e+000  2,44671e-001  2,91022e+002  2,50000e+001  6,06339e+002  1,11843e+003  1,27221e+003  1,84456e+000  3,74624e-004  6,91016e-004  7,86032e-004
             7  2,26297e+001  1,02000e+002  3,60000e+001  4,42401e-001  9,49554e+001  7,49428e-001  2,74403e-001  2,95813e+002  2,50000e+001  1,16516e+003  1,06787e+003  1,58050e+003  9,16501e-001  4,66446e-004  4,27498e-004  6,32713e-004
             8  2,26023e+001  1,07000e+002  4,10000e+001  6,69631e-001  9,99325e+001  5,84524e-001  3,99180e-001  3,12785e+002  2,50000e+001  1,90785e+003  1,23889e+003  2,27481e+003  6,49365e-001  3,68685e-004  2,39411e-004  4,39597e-004
             9  2,27315e+001  1,26000e+002  4,60000e+001  5,62870e-001  6,53129e+001  4,07206e-001  5,24542e-001  3,28386e+002  2,50000e+001  2,69992e+003  1,13276e+003  2,92792e+003  4,19552e-001  3,14944e-004  1,32135e-004  3,41540e-004
            10  2,27151e+001  1,28000e+002  5,10000e+001  1,28318e+000  8,89769e+001  3,54465e-001  6,48661e-001  3,43426e+002  2,50000e+001  4,62253e+003  1,65552e+003  4,91004e+003  3,58141e-001  1,91738e-004  6,86693e-005  2,03664e-004
            11  2,27121e+001  1,31000e+002  5,60000e+001  1,56028e+000  8,72249e+001  3,56364e-001  7,71836e-001  3,57314e+002  2,50000e+001  5,73764e+003  2,06240e+003  6,09705e+003  3,59450e-001  1,54345e-004  5,54795e-005  1,64014e-004
            12  2,27992e+001  1,52000e+002  6,10000e+001  2,79013e-001  1,13989e+001  2,96648e-001  8,95843e-001  3,70135e+002  2,50000e+001  8,02789e+003  2,34727e+003  8,36402e+003  2,92389e-001  1,14755e-004  3,35531e-005  1,19560e-004
            13  2,27570e+001  1,56000e+002  6,60000e+001  2,03211e+000  6,24714e+001  2,93840e-001  1,03431e+000  3,83154e+002  2,50000e+001  1,07101e+004  3,09501e+003  1,11483e+004  2,88981e-001  8,61736e-005  2,49025e-005  8,96996e-005
            14  2,32403e+001  1,76000e+002  7,10000e+001  1,85294e-001  4,30943e+000  3,00255e-001  1,20239e+000  3,94906e+002  2,50000e+001  1,41851e+004  4,19934e+003  1,47937e+004  2,96038e-001  6,48160e-005  1,91880e-005  6,75965e-005
            15  2,33594e+001  1,82000e+002  7,60000e+001  2,52244e+000  4,80083e+001  5,04912e-001  1,39315e+000  4,07658e+002  2,50000e+001  1,59228e+004  8,62788e+003  1,81101e+004  5,41858e-001  4,85487e-005  2,63065e-005  5,52179e-005
            16  2,33548e+001  2,03000e+002  8,10000e+001  2,76609e-001  4,32119e+000  4,85573e-001  1,59706e+000  4,20905e+002  2,50000e+001  1,96743e+004  1,01884e+004  2,21559e+004  5,17850e-001  4,00796e-005  2,07552e-005  4,51348e-005
            17  2,32277e+001  2,09000e+002  8,60000e+001  2,48857e+000  3,26756e+001  9,24581e-001  1,75878e+000  4,28835e+002  2,50000e+001  1,57093e+004  2,10072e+004  2,62314e+004  1,33724e+000  2,28305e-005  3,05299e-005  3,81223e-005
            18  2,28870e+001  2,30000e+002  9,10000e+001  2,12138e-001  2,48320e+000  5,92065e-001  1,92594e+000  4,34586e+002  2,50000e+001  2,47127e+004  1,65227e+004  2,97274e+004  6,68593e-001  2,79645e-005  1,86969e-005  3,36390e-005
            19  2,29048e+001  2,36000e+002  9,60000e+001  2,67274e+000  3,17346e+001  2,65796e-001  2,14001e+000  4,40137e+002  2,50000e+001  2,85016e+004  7,30197e+003  2,94221e+004  2,56195e-001  3,29247e-005  8,43513e-006  3,39880e-005
            20  2,28159e+001  2,58000e+002  1,01000e+002  2,85000e-001  1,06101e+000  1,55177e+000  2,37623e+000  4,44753e+002  2,50000e+001 -6,09661e+003  9,02930e+004  9,04986e+004 -1,48104e+001 -7,44397e-007  1,10248e-005  1,10499e-005
CFRP_f1_100_5_2N, 17.04.2021 15:47:23

File: dma/provino 4b  vecchie/CFRP_f1_100_5_2N_4.txt
         Index            Ts             t             f             F             x         Phase            F0            x0            Tr            M'            M"            M*     tan_delta            C'            C"            C*
           [#]          [°C]           [s]          [Hz]           [N]          [um]         [rad]           [N]          [um]          [°C]         [MPa]         [MPa]         [MPa]            []       [1/MPa]       [1/MPa]       [1/MPa]
             0  2,26446e+001  9,80000e+001  9,99999e-001  5,90000e-001  6,79520e+000  4,30521e-001  4,49500e+000  4,81425e+002  2,50000e+001  2,74516e+004  1,31210e+004  3,04261e+004  4,77968e-001  2,96533e-005  1,41734e-005  3,28665e-005
             1  2,27038e+001  1,17000e+002  6,00000e+000  3,63749e-001  3,03229e+000  6,46878e-001  4,88875e+000  4,88857e+002  2,50000e+001  3,30016e+004  2,65071e+004  4,23289e+004  8,03204e-001  1,84188e-005  1,47941e-005  2,36245e-005
             2  2,28344e+001  1,35000e+002  1,10000e+001  2,83443e-001  3,16096e+000  4,82268e-001  5,30266e+000  4,99571e+002  2,50000e+001  2,76206e+004  1,49952e+004  3,14285e+004  5,42898e-001  2,79631e-005  1,51811e-005  3,18182e-005
             3  2,26587e+001  1,56000e+002  1,60000e+001  2,24207e+000  2,81506e+001  3,41259e-001  5,58799e+000  5,06350e+002  2,50000e+001  2,61867e+004  9,51869e+003  2,78631e+004  3,63493e-001  3,37306e-005  1,22608e-005  3,58898e-005
             4  2,25987e+001  1,77000e+002  2,10000e+001  2,09554e+000  2,99314e+001  2,75347e-001  5,83753e+000  5,11463e+002  2,50000e+001  2,34723e+004  6,70314e+003  2,44106e+004  2,85577e-001  3,93910e-005  1,12491e-005  4,09657e-005
             5  2,25872e+001  1,81000e+002  2,60000e+001  2,05623e+000  3,05680e+001  2,87091e-001  6,14452e+000  5,17688e+002  2,50000e+001  2,24538e+004  6,66752e+003  2,34228e+004  2,96943e-001  4,09271e-005  1,21530e-005  4,26934e-005
             6  2,25670e+001  1,99000e+002  3,10000e+001  1,94969e+000  2,99955e+001  2,32151e-001  6,55577e+000  5,25735e+002  2,50000e+001  2,20189e+004  5,17165e+003  2,26181e+004  2,34873e-001  4,30411e-005  1,01092e-005  4,42124e-005
             7  2,25628e+001  2,02000e+002  3,60000e+001  1,94280e+000  3,22173e+001  2,67610e-001  7,02253e+000  5,34715e+002  2,50000e+001  2,02025e+004  5,48937e+003  2,09350e+004  2,71717e-001  4,60955e-005  1,25249e-005  4,77668e-005
             8  2,29251e+001  2,22000e+002  4,10000e+001  1,97136e+000  3,23815e+001  3,14753e-001  7,54787e+000  5,44330e+002  2,50000e+001  2,01062e+004  6,49443e+003  2,11290e+004  3,23007e-001  4,50371e-005  1,45473e-005  4,73282e-005
             9  2,30538e+001  2,25000e+002  4,60000e+001  1,98260e+000  3,25865e+001  3,66785e-001  8,12221e+000  5,54445e+002  2,50000e+001  1,97159e+004  7,52173e+003  2,11020e+004  3,81506e-001  4,42762e-005  1,68916e-005  4,73890e-005
            10  2,28895e+001  2,44000e+002  5,10000e+001  2,00633e+000  3,16780e+001  3,90825e-001  8,78006e+000  5,65822e+002  2,50000e+001  2,03432e+004  8,31988e+003  2,19788e+004  4,08976e-001  4,21127e-005  1,72231e-005  4,54985e-005
            11  2,28388e+001  2,49000e+002  5,60000e+001  2,16929e+000  3,10144e+001  4,05521e-001  9,49568e+000  5,78232e+002  2,50000e+001  2,23761e+004  9,54288e+003  2,43260e+004  4,26478e-001  3,78131e-005  1,61264e-005  4,11083e-005
            12  2,29927e+001  2,71000e+002  6,10000e+001  1,42531e+000  1,63676e+001  3,93491e-001  1,02933e+001  5,91739e+002  2,50000e+001  2,81725e+004  1,16559e+004  3,04885e+004  4,13735e-001  3,03077e-005  1,25394e-005  3,27993e-005
            13  2,29229e+001  2,76000e+002  6,60000e+001  2,83019e+000  2,62523e+001  4,28833e-001  1,11435e+001  6,06003e+002  2,50000e+001  3,45406e+004  1,58951e+004  3,80224e+004  4,60186e-001  2,38919e-005  1,09947e-005  2,63003e-005
            14  2,27175e+001  2,98000e+002  7,10000e+001  4,85000e-001  3,33250e+000  5,11764e-001  1,20846e+001  6,21623e+002  2,50000e+001  4,49727e+004  2,60220e+004  5,19586e+004  5,78618e-001  1,66585e-005  9,63889e-006  1,92461e-005
            15  2,27538e+001  3,03000e+002  7,60000e+001  3,68941e+000  2,01091e+001  6,98593e-001  1,30172e+001  6,37561e+002  2,50000e+001  4,90322e+004  4,39455e+004  6,58434e+004  8,96258e-001  1,13098e-005  1,01365e-005  1,51875e-005
            16  2,26394e+001  3,25000e+002  8,10000e+001  5,55000e-001  2,45056e+000  7,84540e-001  1,39300e+001  6,53225e+002  2,50000e+001  5,50158e+004  6,06780e+004  8,19058e+004  1,10292e+000  8,20084e-006  9,04486e-006  1,22092e-005
            17  2,26059e+001  3,30000e+002  8,60000e+001  4,01556e+000  1,35062e+001  1,17302e+000  1,48285e+001  6,68281e+002  2,50000e+001  3,11129e+004  1,00287e+005  1,05002e+005  3,22332e+000  2,82192e-006  9,09593e-006  9,52361e-006
            18  2,26107e+001  3,55000e+002  9,10000e+001  6,15000e-001  1,69158e+000  1,26252e+000  1,57552e+001  6,83863e+002  2,50000e+001  2,30778e+004  1,25551e+005  1,27654e+005  5,44032e+000  1,41620e-006  7,70459e-006  7,83367e-006
            19  2,27137e+001  3,79000e+002  9,60000e+001  3,18864e+000  1,00358e+001  1,23602e+000  1,66689e+001  6,99725e+002  2,50000e+001  2,53957e+004  1,08573e+005  1,11504e+005  4,27526e+000  2,04259e-006  8,73260e-006  8,96831e-006
            20  2,26706e+001  3,85000e+002  1,01000e+002  2,53000e+000  3,63610e+001  3,82558e-001  1,73803e+001  7,13476e+002  2,50000e+001  2,25082e+004  8,67942e+003  2,41237e+004  3,85612e-001  3,86771e-005  1,49143e-005  4,14531e-005
CFRP_f1_100_5_2N, 17.04.2021 16:03:06

File: dma/provino 4b  vecchie/CFRP_f1_100_5_2N_dietro_1.txt
         Index            Ts             t             f             F             x         Phase            F0            x0            Tr            M'            M"            M*     tan_delta            C'            C"            C*
           [#]          [°C]           [s]          [Hz]           [N]          [um]         [rad]           [N]          [um]          [°C]         [MPa]         [MPa]         [MPa]            []       [1/MPa]       [1/MPa]       [1/MPa]
             0  2,29838e+001  9,70000e+001  9,99999e-001  5,90000e-001  6,81490e+000  5,33348e-001  5,27000e+000  3,99769e+002  2,50000e+001  2,57824e+004  1,58787e+004  3,02797e+004  6,15874e-001  2,81202e-005  1,73185e-005  3,30254e-005
             1  2,29208e+001  1,16000e+002  6,00000e+000  3,40898e-001  2,29761e+000  8,45950e-001  5,66531e+000  4,08203e+002  2,50000e+001  3,28629e+004  4,07900e+004  5,23812e+004  1,24122e+000  1,19772e-005  1,48663e-005  1,90908e-005
             2  2,30005e+001  1,33000e+002  1,10000e+001  2,61985e-001  2,70264e+000  6,03631e-001  6,00823e+000  4,16757e+002  2,50000e+001  2,75637e+004  1,98669e+004  3,39772e+004  7,20765e-001  2,38760e-005  1,72090e-005  2,94315e-005
             3  2,31183e+001  1,56000e+002  1,60000e+001  2,35796e+000  2,92495e+001  3,68759e-001  6,26936e+000  4,22428e+002  2,50000e+001  2,62214e+004  1,03874e+004  2,82039e+004  3,96144e-001  3,29638e-005  1,30584e-005  3,54561e-005
             4  2,30642e+001  1,59000e+002  2,10000e+001  2,28954e+000  2,96215e+001  2,75921e-001  6,50709e+000  4,27724e+002  2,50000e+001  2,59806e+004  7,46026e+003  2,70305e+004  2,87147e-001  3,55583e-005  1,02104e-005  3,69952e-005
             5  2,28225e+001  1,77000e+002  2,60000e+001  1,54150e+000  2,09527e+001  2,57590e-001  6,76001e+000  4,33221e+002  2,50000e+001  2,48334e+004  6,58026e+003  2,56905e+004  2,64976e-001  3,76264e-005  9,97009e-006  3,89249e-005
             6  2,28103e+001  1,80000e+002  3,10000e+001  2,11657e+000  3,19199e+001  1,65217e-001  6,99351e+000  4,38349e+002  2,50000e+001  2,27924e+004  3,72554e+003  2,30949e+004  1,63455e-001  4,27325e-005  6,98486e-006  4,32996e-005
             7  2,28994e+001  1,99000e+002  3,60000e+001  2,04992e+000  3,32303e+001  1,41791e-001  7,20492e+000  4,43015e+002  2,50000e+001  2,12432e+004  2,91571e+003  2,14423e+004  1,37254e-001  4,62035e-005  6,34162e-006  4,66367e-005
             8  2,28601e+001  2,02000e+002  4,10000e+001  2,05361e+000  3,46374e+001  1,59513e-001  7,39775e+000  4,47131e+002  2,50000e+001  2,03415e+004  3,14017e+003  2,05824e+004  1,54373e-001  4,80164e-005  7,41243e-006  4,85852e-005
             9  2,26827e+001  2,22000e+002  4,60000e+001  2,03270e+000  3,54197e+001  1,85728e-001  7,59541e+000  4,51229e+002  2,50000e+001  1,95842e+004  3,53589e+003  1,99009e+004  1,80548e-001  4,94496e-005  8,92803e-006  5,02491e-005
            10  2,26931e+001  2,25000e+002  5,10000e+001  2,04271e+000  3,46708e+001  2,20078e-001  7,78480e+000  4,55188e+002  2,50000e+001  1,99755e+004  4,31347e+003  2,04359e+004  2,15938e-001  4,78310e-005  1,03285e-005  4,89334e-005
            11  2,29900e+001  2,43000e+002  5,60000e+001  1,99982e+000  3,34958e+001  2,32645e-001  7,97830e+000  4,59180e+002  2,50000e+001  2,01900e+004  4,60732e+003  2,07090e+004  2,28199e-001  4,70780e-005  1,07431e-005  4,82882e-005
            12  2,29537e+001  2,47000e+002  6,10000e+001  2,09174e+000  3,43082e+001  3,19040e-001  8,16502e+000  4,62870e+002  2,50000e+001  2,01215e+004  6,48481e+003  2,11407e+004  3,22282e-001  4,50217e-005  1,45097e-005  4,73021e-005
            13  2,28820e+001  2,68000e+002  6,60000e+001  4,76824e-001  7,56608e+000  2,86586e-001  8,35722e+000  4,66434e+002  2,50000e+001  2,10331e+004  5,99094e+003  2,18696e+004  2,84834e-001  4,39763e-005  1,25260e-005  4,57255e-005
            14  2,30735e+001  2,73000e+002  7,10000e+001  2,26764e+000  3,36556e+001  2,28222e-001  8,54235e+000  4,69730e+002  2,50000e+001  2,28775e+004  5,03746e+003  2,34256e+004  2,20193e-001  4,16897e-005  9,17977e-006  4,26884e-005
            15  2,31473e+001  2,94000e+002  7,60000e+001  4,37575e-001  4,61901e+000  1,99825e-001  8,73179e+000  4,73032e+002  2,50000e+001  3,27231e+004  6,24097e+003  3,33129e+004  1,90721e-001  2,94869e-005  5,62375e-006  3,00184e-005
            16  2,30882e+001  2,97000e+002  8,10000e+001  3,17616e+000  2,59036e+001  3,83577e-001  8,91218e+000  4,75965e+002  2,50000e+001  4,03516e+004  1,62395e+004  4,34968e+004  4,02449e-001  2,13278e-005  8,58336e-006  2,29902e-005
            17  2,28629e+001  3,19000e+002  8,60000e+001  3,95000e-001  2,46289e+000  3,86802e-001  9,09483e+000  4,78757e+002  2,50000e+001  5,33908e+004  2,20072e+004  5,77485e+004  4,12192e-001  1,60097e-005  6,59908e-006  1,73165e-005
            18  2,29161e+001  3,24000e+002  9,10000e+001  4,24424e+000  1,74888e+001  9,43164e-001  9,27360e+000  4,81321e+002  2,50000e+001  4,65452e+004  7,34372e+004  8,69453e+004  1,57776e+000  6,15720e-006  9,71459e-006  1,15015e-005
            19  2,28809e+001  3,45000e+002  9,60000e+001  3,45000e-001  7,19973e-001  1,61486e+000  9,44022e+000  4,83562e+002  2,50000e+001 -3,38313e+004  1,54347e+005  1,58011e+005 -4,56224e+000 -1,35502e-006  6,18192e-006  6,32868e-006
            20  2,30254e+001  3,51000e+002  1,01000e+002  2,33500e+000  3,59942e+001  2,39316e-001  9,57729e+000  4,85347e+002  2,50000e+001  2,19317e+004  4,91122e+003  2,24749e+004  2,23932e-001  4,34188e-005  9,72286e-006  4,44941e-005
CFRP_f1_100_5_2N, 17.04.2021 16:19:21
