Repository: LolloCappo/Thermoelasticity-Interactive-Analysis

Thermoelastic Stress Analysis (TSA)
---------------------------------------------


Perform interactive frequency-based analysis for thermal acquisition and data visualization: digital lock-in and real-frequency reconstruction using FFT approach 

The reference signal is reconstruct digitaly, so need the frequency and the phase. The real frequency for the load can be different from the frequency set in the load/acquistion sistem. The digital signal may be out of phase with the infrared response and this will produce an apparent phase shift in the recorde thermoelastic signal.The "freq_detection" method try to reconstruction the reference signal from the thermal video, without the need of acquisiton.

Simple examples
---------------

Here is a simple example on how to use the code:

.. code-block:: python

   fs = 120 # Sampling rate [Hz]
   path = 'video.npy'
   analysis = pytsa.TSA(fa,path)
   fr = 40 # load frequency [Hz]
   analysis.freq_detection(fr,cordinate[0],cordinate[1],cordinate[2],cordinate[3],view=True)
   analysis.lockin()
   analysis.view_result()

.. image:: image/set_freq.png
   :width: 400

.. image:: image/cfrp_force_H_fa120_fr40.png
  :width: 400



Other examples are included (`base.py <https://github.com/LolloCappo/Thermoelasticity-Interactive-Analysis/tree/main/Esempi>`_)

File: dma/provino 4b  vecchie/CFRP_f1_100_5_1N_1.txt
         Index            Ts             t             f             F             x         Phase            F0            x0            Tr            M'            M"            M*     tan_delta            C'            C"            C*
           [#]          [°C]           [s]          [Hz]           [N]          [um]         [rad]           [N]          [um]          [°C]         [MPa]         [MPa]         [MPa]            []       [1/MPa]       [1/MPa]       [1/MPa]
             0  2,28864e+001  9,70000e+001  9,99999e-001  8,85000e-001  5,90277e+000  7,71008e-001  1,03250e+001  5,62578e+002  2,50000e+001  3,64025e+004  3,87229e+004  5,31470e+004  1,06374e+000  1,28876e-005  1,37091e-005  1,88157e-005
             1  2,28959e+001  1,16000e+002  6,00000e+000  5,42890e-001  1,46597e+000  1,22748e+000  1,09953e+001  5,75219e+002  2,50000e+001  2,50837e+004  1,28473e+005  1,30898e+005  5,12176e+000  1,46394e-006  7,49793e-006  7,63951e-006
             2  2,30867e+001  1,34000e+002  1,10000e+001  5,75000e-001  2,34678e+000  1,09826e+000  1,15841e+001  5,89017e+002  2,50000e+001  3,21944e+004  8,05217e+004  8,67193e+004  2,50111e+000  4,28103e-006  1,07074e-005  1,15315e-005
             3  2,29604e+001  1,57000e+002  1,60000e+001  1,16673e+000  6,14673e+000  9,87299e-001  1,21259e+001  6,01486e+002  2,50000e+001  3,32764e+004  5,82891e+004  6,71189e+004  1,75167e+000  7,38664e-006  1,29389e-005  1,48989e-005
             4  2,29035e+001  1,78000e+002  2,10000e+001  1,01324e+000  7,07904e+000  8,03831e-001  1,26948e+001  6,13329e+002  2,50000e+001  3,36268e+004  3,77558e+004  5,05595e+004  1,12279e+000  1,31547e-005  1,47699e-005  1,97787e-005
             5  2,30086e+001  2,00000e+002  2,60000e+001  1,03357e+000  7,40412e+000  8,57524e-001  1,32698e+001  6,25305e+002  2,50000e+001  3,06756e+004  3,83821e+004  4,91343e+004  1,25123e+000  1,27064e-005  1,58986e-005  2,03524e-005
             6  2,30916e+001  2,23000e+002  3,10000e+001  1,08167e+000  7,36894e+000  9,21127e-001  1,37864e+001  6,36388e+002  2,50000e+001  2,94347e+004  4,23756e+004  5,15955e+004  1,43965e+000  1,10570e-005  1,59182e-005  1,93815e-005
             7  2,29882e+001  2,45000e+002  3,60000e+001  1,25406e+000  6,79910e+000  9,78593e-001  1,42364e+001  6,46181e+002  2,50000e+001  3,32272e+004  5,60675e+004  6,51737e+004  1,68740e+000  7,82256e-006  1,31998e-005  1,53436e-005
             8  2,29188e+001  2,66000e+002  4,10000e+001  1,55668e+000  6,10943e+000  1,05681e+000  1,46308e+001  6,54561e+002  2,50000e+001  3,76020e+004  8,25473e+004  9,07081e+004  2,19529e+000  4,57003e-006  1,00325e-005  1,10244e-005
             9  2,28549e+001  2,89000e+002  4,60000e+001  1,63759e+000  5,14421e+000  1,11091e+000  1,49710e+001  6,61629e+002  2,50000e+001  3,86263e+004  1,07043e+005  1,13799e+005  2,77124e+000  2,98269e-006  8,26576e-006  8,78745e-006
            10  2,28912e+001  2,99000e+002  5,10000e+001  1,79670e+000  4,47168e+000  1,10716e+000  1,52523e+001  6,67357e+002  2,50000e+001  4,52952e+004  1,38210e+005  1,45443e+005  3,05132e+000  2,14124e-006  6,53362e-006  6,87554e-006
            11  2,29001e+001  3,02000e+002  5,60000e+001  1,01500e+000  1,96184e+000  1,10512e+000  1,54622e+001  6,71622e+002  2,50000e+001  5,08395e+004  1,83262e+005  1,90183e+005  3,60472e+000  1,40558e-006  5,06673e-006  5,25808e-006
            12  2,29040e+001  3,14000e+002  6,10000e+001  1,02500e+000  1,52662e+000  1,09823e+000  1,55933e+001  6,74516e+002  2,50000e+001  5,26897e+004  2,45865e+005  2,51447e+005  4,66629e+000  8,33357e-007  3,88868e-006  3,97697e-006
            13  2,28918e+001  3,25000e+002  6,60000e+001  9,95000e-001  1,13943e+000  1,11411e+000  1,56519e+001  6,76161e+002  2,50000e+001  3,41183e+004  3,28270e+005  3,30038e+005  9,62152e+000  3,13227e-007  3,01372e-006  3,02995e-006
            14  2,28812e+001  3,35000e+002  7,10000e+001  1,01000e+000  8,80851e-001  1,13431e+000  1,56446e+001  6,76401e+002  2,50000e+001 -1,81796e+004  4,30679e+005  4,31063e+005 -2,36902e+001 -9,78372e-008  2,31778e-006  2,31985e-006
            15  2,28738e+001  3,46000e+002  7,60000e+001  1,36444e+000  8,27427e-001  1,05586e+000  1,56099e+001  6,75704e+002  2,50000e+001 -1,27278e+005  6,21412e+005  6,34313e+005 -4,88230e+000 -3,16335e-007  1,54445e-006  1,57651e-006
            16  2,29381e+001  3,59000e+002  8,10000e+001  9,80000e-001  4,79711e-001  1,00085e+000  1,55675e+001  6,74919e+002  2,50000e+001 -2,59885e+005  7,39405e+005  7,83747e+005 -2,84512e+000 -4,23087e-007  1,20373e-006  1,27592e-006
            17  2,29198e+001  3,73000e+002  8,60000e+001  9,85000e-001  3,92995e-001  9,01804e-001  1,55155e+001  6,73930e+002  2,50000e+001 -4,51182e+005  8,61700e+005  9,72672e+005 -1,90987e+000 -4,76890e-007  9,10800e-007  1,02810e-006
            18  2,29303e+001  3,77000e+002  9,10000e+001  9,95000e-001  2,86174e-001  5,46491e-001  1,54543e+001  6,72743e+002  2,50000e+001 -1,16128e+006  1,00723e+006  1,53723e+006 -8,67344e-001 -4,91425e-007  4,26235e-007  6,50519e-007
            19  2,29244e+001  3,86000e+002  9,60000e+001  2,95000e-001  5,40470e-002  1,36101e-001  1,53960e+001  6,71635e+002  2,50000e+001 -1,43910e+006  1,27119e+005  1,44470e+006 -8,83328e-002 -6,89501e-007  6,09055e-008  6,92186e-007
            20  2,29111e+001  3,97000e+002  1,01000e+002  9,90000e-001  7,98084e-001  1,31654e+000  1,53554e+001  6,71003e+002  2,50000e+001 -1,01832e+005  4,10039e+005  4,22495e+005 -4,02662e+000 -5,70482e-007  2,29712e-006  2,36689e-006
CFRP_f1_100_5_1N, 17.04.2021 14:58:04

File: dma/provino 4b  vecchie/CFRP_f1_100_5_1N_2.txt
         Index            Ts             t             f             F             x         Phase            F0            x0            Tr            M'            M"            M*     tan_delta            C'            C"            C*
           [#]          [°C]           [s]          [Hz]           [N]          [um]         [rad]           [N]          [um]          [°C]         [MPa]         [MPa]         [MPa]            []       [1/MPa]       [1/MPa]       [1/MPa]
             0  2,28542e+001  2,00000e+001  9,99999e-001  2,00500e+000  3,70276e+001  8,89052e-002  1,45000e+000  4,15120e+002  2,50000e+001  1,86983e+004  1,70055e+003  1,87755e+004  9,09468e-002  5,30420e-005  4,82400e-006  5,32609e-005
             1  2,28963e+001  3,90000e+001  6,00000e+000  5,11050e-001  8,19230e+000  2,36099e-001  2,18125e+000  4,30567e+002  2,50000e+001  2,10658e+004  5,17336e+003  2,16917e+004  2,45581e-001  4,47702e-005  1,09947e-005  4,61005e-005
             2  2,28707e+001  5,70000e+001  1,10000e+001  5,01497e-001  8,03095e+000  2,18414e-001  2,64766e+000  4,41629e+002  2,50000e+001  2,11860e+004  4,76901e+003  2,17161e+004  2,25102e-001  4,49247e-005  1,01126e-005  4,60488e-005
             3  2,28854e+001  6,00000e+001  1,60000e+001  1,02349e+000  1,63902e+001  1,82016e-001  2,99721e+000  4,49179e+002  2,50000e+001  2,13572e+004  3,94808e+003  2,17191e+004  1,84859e-001  4,52754e-005  8,36959e-006  4,60425e-005
             4  2,29346e+001  8,00000e+001  2,10000e+001  1,01375e+000  1,61935e+001  1,50297e-001  3,38940e+000  4,57779e+002  2,50000e+001  2,15351e+004  3,23237e+003  2,17763e+004  1,50098e-001  4,54127e-005  6,81634e-006  4,59214e-005
             5  2,29678e+001  8,30000e+001  2,60000e+001  1,00865e+000  1,64600e+001  1,49554e-001  3,73722e+000  4,65313e+002  2,50000e+001  2,10725e+004  3,11745e+003  2,13019e+004  1,47939e-001  4,64388e-005  6,87012e-006  4,69443e-005
             6  2,30430e+001  1,02000e+002  3,10000e+001  1,01000e+000  1,45597e+001  1,66165e-001  3,99598e+000  4,70535e+002  2,50000e+001  2,38706e+004  3,93090e+003  2,41921e+004  1,64675e-001  4,07865e-005  6,71654e-006  4,13359e-005
             7  2,30371e+001  1,05000e+002  3,60000e+001  1,01592e+000  1,45769e+001  1,70182e-001  4,32344e+000  4,75324e+002  2,50000e+001  2,39699e+004  4,01837e+003  2,43044e+004  1,67642e-001  4,05785e-005  6,80267e-006  4,11448e-005
             8  2,29304e+001  1,23000e+002  4,10000e+001  9,88058e-001  1,44265e+001  1,76613e-001  4,58940e+000  4,79762e+002  2,50000e+001  2,35174e+004  4,06985e+003  2,38670e+004  1,73057e-001  4,12852e-005  7,14468e-006  4,18989e-005
             9  2,28995e+001  1,28000e+002  4,60000e+001  1,01721e+000  1,50782e+001  1,95906e-001  4,85414e+000  4,84550e+002  2,50000e+001  2,30698e+004  4,43336e+003  2,34919e+004  1,92172e-001  4,18030e-005  8,03336e-006  4,25679e-005
            10  2,29217e+001  1,46000e+002  5,10000e+001  1,05821e+000  1,43391e+001  2,09568e-001  5,11168e+000  4,89502e+002  2,50000e+001  2,52294e+004  5,19794e+003  2,57593e+004  2,06027e-001  3,80223e-005  7,83362e-006  3,88209e-005
            11  2,28848e+001  1,49000e+002  5,60000e+001  1,08236e+000  1,45984e+001  2,23828e-001  5,36254e+000  4,94325e+002  2,50000e+001  2,52691e+004  5,56170e+003  2,58739e+004  2,20099e-001  3,77455e-005  8,30776e-006  3,86490e-005
            12  2,32748e+001  1,68000e+002  6,10000e+001  8,14561e-001  9,18209e+000  2,41448e-001  5,62996e+000  4,99410e+002  2,50000e+001  3,02796e+004  7,24942e+003  3,11353e+004  2,39416e-001  3,12351e-005  7,47818e-006  3,21178e-005
            13  2,32315e+001  1,73000e+002  6,60000e+001  1,38519e+000  1,26865e+001  2,59844e-001  5,88601e+000  5,04366e+002  2,50000e+001  3,73840e+004  9,74574e+003  3,86335e+004  2,60693e-001  2,50472e-005  6,52962e-006  2,58843e-005
            14  2,31323e+001  1,94000e+002  7,10000e+001  2,02186e-001  1,49304e+000  2,71848e-001  6,14800e+000  5,09381e+002  2,50000e+001  4,66802e+004  1,28846e+004  4,84258e+004  2,76018e-001  1,99058e-005  5,49437e-006  2,06502e-005
            15  2,30871e+001  1,98000e+002  7,60000e+001  1,73333e+000  1,14430e+001  3,43304e-001  6,39918e+000  5,14262e+002  2,50000e+001  5,12161e+004  1,84577e+004  5,44405e+004  3,60388e-001  1,72807e-005  6,22776e-006  1,83687e-005
            16  2,29364e+001  2,19000e+002  8,10000e+001  2,20000e-001  1,29289e+000  3,40715e-001  6,66059e+000  5,19249e+002  2,50000e+001  5,79941e+004  2,08165e+004  6,16169e+004  3,58941e-001  1,52751e-005  5,48286e-006  1,62293e-005
            17  2,29173e+001  2,24000e+002  8,60000e+001  2,16609e+000  1,10669e+001  4,25340e-001  6,91738e+000  5,24032e+002  2,50000e+001  6,46498e+004  3,03294e+004  7,14106e+004  4,69134e-001  1,26777e-005  5,94756e-006  1,40035e-005
            18  2,28721e+001  2,45000e+002  9,10000e+001  1,95000e-001  9,65347e-001  3,22912e-001  7,17407e+000  5,28675e+002  2,50000e+001  7,01774e+004  2,38368e+004  7,41152e+004  3,39666e-001  1,27756e-005  4,33944e-006  1,34925e-005
            19  2,28706e+001  2,49000e+002  9,60000e+001  2,08277e+000  1,25839e+001  2,63135e-001  7,42836e+000  5,33053e+002  2,50000e+001  5,78797e+004  1,52062e+004  5,98438e+004  2,62720e-001  1,61617e-005  4,24601e-006  1,67102e-005
            20  2,30546e+001  2,70000e+002  1,01000e+002  1,75000e-001  1,26399e-001  1,42401e-001  7,65001e+000  5,36659e+002  2,50000e+001  1,03352e+006  2,89092e+005  1,07319e+006  2,79714e-001  8,97354e-007  2,51003e-007  9,31798e-007
CFRP_f1_100_5_1N, 17.04.2021 15:04:44

File: dma/provino 4b  vecchie/CFRP_f1_100_5_2N_3.txt
         Index            Ts             t             f             F             x         Phase            F0            x0            Tr            M'            M"            M*     tan_delta            C'            C"            C*
           [#]          [°C]           [s]          [Hz]           [N]          [um]         [rad]           [N]          [um]          [°C]         [MPa]         [MPa]         [MPa]            []       [1/MPa]       [1/MPa]       [1/MPa]
             0  2,27832e+001  9,80000e+001  9,99999e-001  5,85000e-001  7,25036e+000  3,83476e-001  4,85000e+000  4,83727e+002  2,50000e+001  2,60394e+004  1,08927e+004  2,82259e+004  4,18316e-001  3,26841e-005  1,36723e-005  3,54285e-005
             1  2,27188e+001  1,16000e+002  6,00000e+000  3,51813e-001  3,08123e+000  6,14627e-001  5,25625e+000  4,91368e+002  2,50000e+001  3,22458e+004  2,40894e+004  4,02504e+004  7,47055e-001  1,99037e-005  1,48691e-005  2,48445e-005
             2  2,27255e+001  1,35000e+002  1,10000e+001  2,90748e-001  3,35480e+000  4,52618e-001  5,67848e+000  5,02663e+002  2,50000e+001  2,71181e+004  1,36432e+004  3,03567e+004  5,03104e-001  2,94273e-005  1,48050e-005  3,29417e-005
             3  2,26488e+001  1,56000e+002  1,60000e+001  2,22453e+000  2,89542e+001  3,02367e-001  5,96786e+000  5,09888e+002  2,50000e+001  2,55935e+004  8,14536e+003  2,68584e+004  3,18260e-001  3,54789e-005  1,12915e-005  3,72323e-005
             4  2,26109e+001  1,77000e+002  2,10000e+001  2,19948e+000  2,93042e+001  2,30742e-001  6,22094e+000  5,15533e+002  2,50000e+001  2,55264e+004  6,05152e+003  2,62339e+004  2,37069e-001  3,70906e-005  8,79302e-006  3,81186e-005
             5  2,26077e+001  1,80000e+002  2,60000e+001  2,16163e+000  2,98718e+001  2,39058e-001  6,48585e+000  5,21406e+002  2,50000e+001  2,45372e+004  5,99945e+003  2,52600e+004  2,44505e-001  3,84555e-005  9,40256e-006  3,95883e-005
             6  2,26316e+001  2,00000e+002  3,10000e+001  2,05166e+000  3,02902e+001  1,79763e-001  6,74195e+000  5,27101e+002  2,50000e+001  2,32344e+004  4,15797e+003  2,36035e+004  1,78957e-001  4,17040e-005  7,46324e-006  4,23665e-005
             7  2,26520e+001  2,03000e+002  3,60000e+001  1,98395e+000  3,23304e+001  1,91989e-001  6,97173e+000  5,32115e+002  2,50000e+001  2,09473e+004  3,98253e+003  2,13225e+004  1,90121e-001  4,60734e-005  8,75954e-006  4,68987e-005
             8  2,28361e+001  2,22000e+002  4,10000e+001  1,97881e+000  3,27348e+001  2,21547e-001  7,18262e+000  5,36222e+002  2,50000e+001  2,04980e+004  4,51592e+003  2,09896e+004  2,20310e-001  4,65269e-005  1,02503e-005  4,76427e-005
             9  2,28048e+001  2,25000e+002  4,60000e+001  1,99963e+000  3,32779e+001  2,63742e-001  7,42783e+000  5,40607e+002  2,50000e+001  2,01573e+004  5,33626e+003  2,08517e+004  2,64731e-001  4,63608e-005  1,22731e-005  4,79578e-005
            10  2,27130e+001  2,45000e+002  5,10000e+001  2,01382e+000  3,22384e+001  2,79900e-001  7,80544e+000  5,47186e+002  2,50000e+001  2,08794e+004  5,87670e+003  2,16907e+004  2,81459e-001  4,43784e-005  1,24907e-005  4,61027e-005
            11  2,27037e+001  2,48000e+002  5,60000e+001  2,16538e+000  3,14630e+001  3,06278e-001  8,24941e+000  5,55019e+002  2,50000e+001  2,28731e+004  7,09930e+003  2,39495e+004  3,10378e-001  3,98779e-005  1,23773e-005  4,17546e-005
            12  2,27506e+001  2,66000e+002  6,10000e+001  1,42667e+000  1,67018e+001  3,05696e-001  8,74169e+000  5,63715e+002  2,50000e+001  2,85733e+004  8,87597e+003  2,99201e+004  3,10639e-001  3,19178e-005  9,91491e-006  3,34223e-005
            13  2,27438e+001  2,72000e+002  6,60000e+001  2,83684e+000  2,72281e+001  3,53755e-001  9,26255e+000  5,73012e+002  2,50000e+001  3,44829e+004  1,26822e+004  3,67411e+004  3,67783e-001  2,55446e-005  9,39487e-006  2,72175e-005
            14  2,27145e+001  2,93000e+002  7,10000e+001  4,90000e-001  3,58000e+000  4,10004e-001  9,83108e+000  5,83069e+002  2,50000e+001  4,46845e+004  1,97117e+004  4,88391e+004  4,41131e-001  1,87336e-005  8,26398e-006  2,04754e-005
            15  2,27862e+001  2,97000e+002  7,60000e+001  4,14826e+000  2,57103e+001  5,57579e-001  1,04287e+001  5,93557e+002  2,50000e+001  4,85234e+004  3,14671e+004  5,78334e+004  6,48494e-001  1,45076e-005  9,40806e-006  1,72911e-005
            16  2,27766e+001  3,18000e+002  8,10000e+001  4,45000e-001  2,35450e+000  5,06960e-001  1,10891e+001  6,04796e+002  2,50000e+001  5,92897e+004  3,44554e+004  6,85744e+004  5,81137e-001  1,26083e-005  7,32713e-006  1,45827e-005
            17  2,28203e+001  3,23000e+002  8,60000e+001  5,24814e+000  2,25101e+001  9,20388e-001  1,17933e+001  6,16829e+002  2,50000e+001  4,65543e+004  6,93548e+004  8,35308e+004  1,48976e+000  6,67216e-006  9,93994e-006  1,19716e-005
            18  2,29181e+001  3,44000e+002  9,10000e+001  4,25000e-001  1,61701e+000  7,02214e-001  1,24707e+001  6,28296e+002  2,50000e+001  7,04535e+004  6,62358e+004  9,67000e+004  9,40135e-001  7,53443e-006  7,08338e-006  1,03413e-005
            19  2,28733e+001  3,48000e+002  9,60000e+001  5,53387e+000  2,67869e+001  4,22527e-001  1,30631e+001  6,37840e+002  2,50000e+001  6,86086e+004  3,18796e+004  7,56535e+004  4,64658e-001  1,19873e-005  5,56999e-006  1,32182e-005
            20  2,28239e+001  3,71000e+002  1,01000e+002  4,15000e-001  5,65934e-002  1,57753e+000  1,35566e+001  6,45118e+002  2,50000e+001 -7,37851e+005  2,44125e+005  7,77188e+005 -3,30860e-001 -1,22156e-006  4,04167e-007  1,28669e-006
CFRP_f1_100_5_2N, 17.04.2021 15:55:21

File: dma/provino 4b  vecchie/CFRP_f1_100_5_2N_5.txt
         Index            Ts             t             f             F             x         Phase            F0            x0            Tr            M'            M"            M*     tan_delta            C'            C"            C*
           [#]          [°C]           [s]          [Hz]           [N]          [um]         [rad]           [N]          [um]          [°C]         [MPa]         [MPa]         [MPa]            []       [1/MPa]       [1/MPa]       [1/MPa]
             0  2,30754e+001  9,90000e+001  9,99999e-001  5,95000e-001  5,72712e+000  5,35405e-001  4,38000e+000  4,81357e+002  2,50000e+001  3,10181e+004  1,93636e+004  3,65660e+004  6,24268e-001  2,31985e-005  1,44821e-005  2,73478e-005
             1  2,32535e+001  1,17000e+002  6,00000e+000  3,49026e-001  1,91037e+000  8,49030e-001  4,78625e+000  4,88657e+002  2,50000e+001  4,00758e+004  5,12926e+004  6,50922e+004  1,27989e+000  9,45854e-006  1,21059e-005  1,53628e-005
             2  2,30604e+001  1,35000e+002  1,10000e+001  2,51593e-001  2,15049e+000  6,42513e-001  5,21141e+000  4,98871e+002  2,50000e+001  3,23285e+004  2,56159e+004  4,12468e+004  7,92363e-001  1,90022e-005  1,50566e-005  2,42443e-005
             3  2,30293e+001  1,57000e+002  1,60000e+001  2,36730e+000  2,48198e+001  4,61655e-001  5,50361e+000  5,05373e+002  2,50000e+001  2,97899e+004  1,53543e+004  3,35141e+004  5,15421e-001  2,65225e-005  1,36702e-005  2,98382e-005
             4  2,28259e+001  1,78000e+002  2,10000e+001  2,30574e+000  2,52679e+001  3,75997e-001  5,94173e+000  5,13331e+002  2,50000e+001  2,97080e+004  1,20415e+004  3,20556e+004  4,05329e-001  2,89112e-005  1,17185e-005  3,11958e-005
             5  2,27976e+001  1,81000e+002  2,60000e+001  2,21813e+000  2,57946e+001  3,90783e-001  6,44514e+000  5,22974e+002  2,50000e+001  2,77769e+004  1,16868e+004  3,01354e+004  4,20739e-001  3,05866e-005  1,28690e-005  3,31836e-005
             6  2,27985e+001  2,01000e+002  3,10000e+001  2,10625e+000  2,76724e+001  3,04234e-001  6,95096e+000  5,32926e+002  2,50000e+001  2,53556e+004  8,01425e+003  2,65920e+004  3,16074e-001  3,58568e-005  1,13334e-005  3,76053e-005
             7  2,27898e+001  2,04000e+002  3,60000e+001  2,03852e+000  3,00735e+001  3,31395e-001  7,47651e+000  5,43094e+002  2,50000e+001  2,23062e+004  7,68289e+003  2,35922e+004  3,44429e-001  4,00763e-005  1,38035e-005  4,23869e-005
             8  2,26296e+001  2,23000e+002  4,10000e+001  1,98768e+000  2,94464e+001  3,67507e-001  8,06210e+000  5,53731e+002  2,50000e+001  2,19110e+004  8,43520e+003  2,34786e+004  3,84975e-001  3,97482e-005  1,53021e-005  4,25919e-005
             9  2,26867e+001  2,26000e+002  4,60000e+001  2,17321e+000  2,96151e+001  4,10065e-001  8,69576e+000  5,64923e+002  2,50000e+001  2,34378e+004  1,02124e+004  2,55661e+004  4,35721e-001  3,58583e-005  1,56242e-005  3,91144e-005
            10  2,28399e+001  2,47000e+002  5,10000e+001  2,43908e+000  2,71472e+001  4,36153e-001  9,41001e+000  5,77394e+002  2,50000e+001  2,84939e+004  1,33962e+004  3,14859e+004  4,70143e-001  2,87422e-005  1,35129e-005  3,17602e-005
            11  2,28708e+001  2,52000e+002  5,60000e+001  2,68937e+000  2,45942e+001  4,53209e-001  1,01616e+001  5,90751e+002  2,50000e+001  3,45872e+004  1,71178e+004  3,85913e+004  4,94917e-001  2,32239e-005  1,14939e-005  2,59126e-005
            12  2,27101e+001  2,76000e+002  6,10000e+001  1,33123e+000  9,38309e+000  4,47638e-001  1,09329e+001  6,04496e+002  2,50000e+001  4,54636e+004  2,24524e+004  5,07056e+004  4,93855e-001  1,76829e-005  8,73278e-006  1,97217e-005
            13  2,26712e+001  2,80000e+002  6,60000e+001  3,66896e+000  2,06597e+001  4,63120e-001  1,16185e+001  6,16917e+002  2,50000e+001  5,70217e+004  2,97590e+004  6,43201e+004  5,21890e-001  1,37831e-005  7,19326e-006  1,55472e-005
            14  2,27140e+001  3,01000e+002  7,10000e+001  4,85000e-001  2,10553e+000  4,91827e-001  1,22935e+001  6,28991e+002  2,50000e+001  7,37183e+004  4,24113e+004  8,50477e+004  5,75316e-001  1,01918e-005  5,86350e-006  1,17581e-005
            15  2,26660e+001  3,06000e+002  7,60000e+001  4,61824e+000  1,82653e+001  5,01609e-001  1,29591e+001  6,40810e+002  2,50000e+001  8,08776e+004  4,81062e+004  9,41031e+004  5,94803e-001  9,13315e-006  5,43242e-006  1,06266e-005
            16  2,27005e+001  3,28000e+002  8,10000e+001  5,20000e-001  1,83999e+000  4,57369e-001  1,36488e+001  6,52753e+002  2,50000e+001  9,39926e+004  5,04931e+004  1,06697e+005  5,37203e-001  8,25644e-006  4,43538e-006  9,37237e-006
            17  2,27664e+001  3,33000e+002  8,60000e+001  6,20955e+000  2,02926e+001  6,65081e-001  1,42953e+001  6,64116e+002  2,50000e+001  8,55381e+004  7,63267e+004  1,14641e+005  8,92312e-001  6,50850e-006  5,80761e-006  8,72289e-006
            18  2,27198e+001  3,54000e+002  9,10000e+001  4,55000e-001  1,65924e+000  6,67644e-001  1,49064e+001  6,74964e+002  2,50000e+001  7,63341e+004  6,69959e+004  1,01564e+005  8,77667e-001  7,40005e-006  6,49478e-006  9,84596e-006
            19  2,26989e+001  3,58000e+002  9,60000e+001  4,81893e+000  2,26358e+001  5,28033e-001  1,54792e+001  6,84991e+002  2,50000e+001  6,62933e+004  4,06977e+004  7,77888e+004  6,13904e-001  1,09556e-005  6,72567e-006  1,28553e-005
            20  2,30152e+001  3,81000e+002  1,01000e+002  4,70000e-001  2,68083e-001  2,09585e-001  1,59673e+001  6,93294e+002  2,50000e+001  1,52507e+006  1,09331e+006  1,87647e+006  7,16891e-001  4,33117e-007  3,10497e-007  5,32915e-007
CFRP_f1_100_5_2N, 17.04.2021 16:11:53

File: dma/provino 4b  vecchie/CFRP_f1_100_5_2N_dietro_2.txt
         Index            Ts             t             f             F             x         Phase            F0            x0            Tr            M'            M"            M*     tan_delta            C'            C"            C*
           [#]          [°C]           [s]          [Hz]           [N]          [um]         [rad]           [N]          [um]          [°C]         [MPa]         [MPa]         [MPa]            []       [1/MPa]       [1/MPa]       [1/MPa]
             0  2,33072e+001  9,80000e+001  9,99999e-001  5,90000e-001  5,98695e+000  6,05419e-001  5,02000e+000  3,97996e+002  2,50000e+001  2,79387e+004  2,03420e+004  3,45596e+004  7,28093e-001  2,33921e-005  1,70316e-005  2,89355e-005
             1  2,33067e+001  1,17000e+002  6,00000e+000  3,44669e-001  1,28631e+000  1,10001e+000  5,43094e+000  4,04845e+002  2,50000e+001  3,42276e+004  8,87896e+004  9,51584e+004  2,59409e+000  3,77992e-006  9,80545e-006  1,05088e-005
             2  2,30176e+001  1,35000e+002  1,10000e+001  3,80000e-001  2,73197e+000  8,21570e-001  5,85445e+000  4,15729e+002  2,50000e+001  3,18870e+004  3,72553e+004  4,90381e+004  1,16835e+000  1,32601e-005  1,54925e-005  2,03923e-005
             3  2,27200e+001  1,56000e+002  1,60000e+001  2,57669e+000  2,54475e+001  5,76900e-001  6,14788e+000  4,22431e+002  2,50000e+001  2,94220e+004  1,99842e+004  3,55671e+004  6,79229e-001  2,32581e-005  1,57976e-005  2,81158e-005
             4  2,26211e+001  1,77000e+002  2,10000e+001  2,19825e+000  2,98271e+001  2,50881e-001  6,40065e+000  4,28113e+002  2,50000e+001  2,49190e+004  6,45305e+003  2,57410e+004  2,58961e-001  3,76080e-005  9,73901e-006  3,88485e-005
             5  2,26154e+001  1,80000e+002  2,60000e+001  2,12758e+000  3,08033e+001  2,62376e-001  6,66640e+000  4,33889e+002  2,50000e+001  2,32426e+004  6,26899e+003  2,40732e+004  2,69720e-001  4,01068e-005  1,08176e-005  4,15401e-005
             6  2,27904e+001  1,99000e+002  3,10000e+001  2,04480e+000  3,26477e+001  2,13480e-001  6,92249e+000  4,39624e+002  2,50000e+001  2,12910e+004  4,56700e+003  2,17753e+004  2,14504e-001  4,49021e-005  9,63167e-006  4,59235e-005
             7  2,28265e+001  2,02000e+002  3,60000e+001  2,00239e+000  3,39612e+001  2,17307e-001  7,15128e+000  4,44787e+002  2,50000e+001  1,99989e+004  4,33856e+003  2,04641e+004  2,16941e-001  4,77553e-005  1,03601e-005  4,88662e-005
             8  2,27425e+001  2,22000e+002  4,10000e+001  2,00267e+000  3,54302e+001  2,18868e-001  7,36068e+000  4,49094e+002  2,50000e+001  1,91489e+004  4,15646e+003  1,95948e+004  2,17060e-001  4,98725e-005  1,08253e-005  5,10339e-005
             9  2,27236e+001  2,25000e+002  4,60000e+001  2,03058e+000  3,60638e+001  2,28490e-001  7,55183e+000  4,52856e+002  2,50000e+001  1,90320e+004  4,30208e+003  1,95121e+004  2,26045e-001  4,99889e-005  1,12997e-005  5,12501e-005
            10  2,26140e+001  2,44000e+002  5,10000e+001  2,07475e+000  3,50787e+001  2,47770e-001  7,74697e+000  4,56718e+002  2,50000e+001  1,99206e+004  4,89739e+003  2,05138e+004  2,45845e-001  4,73381e-005  1,16379e-005  4,87477e-005
            11  2,27027e+001  2,47000e+002  5,60000e+001  2,12854e+000  3,31012e+001  3,06706e-001  7,93439e+000  4,60419e+002  2,50000e+001  2,13326e+004  6,61809e+003  2,23356e+004  3,10234e-001  4,27611e-005  1,32659e-005  4,47716e-005
            12  2,26520e+001  2,65000e+002  6,10000e+001  1,50359e+000  2,00120e+001  3,41270e-001  8,12659e+000  4,64096e+002  2,50000e+001  2,47274e+004  8,65094e+003  2,61970e+004  3,49852e-001  3,60309e-005  1,26055e-005  3,81723e-005
            13  2,26673e+001  2,70000e+002  6,60000e+001  2,54499e+000  2,86923e+001  4,70118e-001  8,31208e+000  4,67447e+002  2,50000e+001  2,76559e+004  1,40677e+004  3,10282e+004  5,08670e-001  2,87260e-005  1,46120e-005  3,22288e-005
            14  2,28329e+001  2,91000e+002  7,10000e+001  5,11980e-001  4,44197e+000  4,82775e-001  8,50226e+000  4,70738e+002  2,50000e+001  3,59627e+004  1,90766e+004  4,07091e+004  5,30455e-001  2,17004e-005  1,15111e-005  2,45645e-005
            15  2,28207e+001  2,95000e+002  7,60000e+001  3,26239e+000  2,34678e+001  4,87213e-001  8,68536e+000  4,73825e+002  2,50000e+001  4,35605e+004  2,35691e+004  4,95280e+004  5,41066e-001  1,77579e-005  9,60819e-006  2,01906e-005
            16  2,28294e+001  3,16000e+002  8,10000e+001  4,30000e-001  2,65715e+000  2,78433e-001  8,87642e+000  4,76915e+002  2,50000e+001  5,62489e+004  1,59817e+004  5,84753e+004  2,84124e-001  1,64502e-005  4,67388e-006  1,71012e-005
            17  2,27900e+001  3,21000e+002  8,60000e+001  4,10979e+000  2,07761e+001  4,55758e-001  9,06457e+000  4,79826e+002  2,50000e+001  6,42621e+004  3,27959e+004  7,21470e+004  5,10346e-001  1,23458e-005  6,30062e-006  1,38606e-005
            18  2,26824e+001  3,42000e+002  9,10000e+001  4,00000e-001  1,77638e+000  4,55715e-001  9,25261e+000  4,82622e+002  2,50000e+001  7,37696e+004  3,80420e+004  8,30009e+004  5,15687e-001  1,07081e-005  5,52202e-006  1,20481e-005
            19  2,26552e+001  3,46000e+002  9,60000e+001  4,22496e+000  2,15308e+001  3,33339e-001  9,43836e+000  4,85261e+002  2,50000e+001  6,77417e+004  2,37004e+004  7,17680e+004  3,49865e-001  1,31521e-005  4,60145e-006  1,39338e-005
            20  2,26254e+001  3,67000e+002  1,01000e+002  3,80000e-001  3,78441e-002  1,59629e+000  9,59958e+000  4,87484e+002  2,50000e+001 -7,69239e+005  1,84761e+005  7,91116e+005 -2,40186e-001 -1,22908e-006  2,95208e-007  1,26404e-006
CFRP_f1_100_5_2N, 17.04.2021 16:27:48
