Repository: LolloCappo/Thermoelasticity-Interactive-Analysis

Thermoelastic Stress Analysis (TSA)
---------------------------------------------


Perform interactive frequency-based analysis for thermal acquisition and data visualization: digital lock-in and real-frequency reconstruction using FFT approach 

The reference signal is reconstruct digitaly, so need the frequency and the phase. The real frequency for the load can be different from the frequency set in the load/acquistion sistem. The digital signal may be out of phase with the infrared response and this will produce an apparent phase shift in the recorde thermoelastic signal.The "freq_detection" method try to reconstruction the reference signal from the thermal video, without the need of acquisiton.

Simple examples
---------------

Here is a simple example on how to use the code:

.. code-block:: python

   fs = 120 # Sampling rate [Hz]
   path = 'video.npy'
   analysis = pytsa.TSA(fa,path)
   fr = 40 # load frequency [Hz]
   analysis.freq_detection(fr,cordinate[0],cordinate[1],cordinate[2],cordinate[3],view=True)
   analysis.lockin()
   analysis.view_result()

.. image:: image/set_freq.png
   :width: 400

.. image:: image/cfrp_force_H_fa120_fr40.png
  :width: 400



Other examples are included (`base.py <https://github.com/LolloCappo/Thermoelasticity-Interactive-Analysis/tree/main/Esempi>`_)

File: dma/provino 1b/CFRP_f1_100_5_1N_dietro_5.txt
         Index            Ts             t             f             F             x         Phase            F0            x0            Tr            M'            M"            M*     tan_delta            C'            C"            C*
           [#]          [°C]           [s]          [Hz]           [N]          [um]         [rad]           [N]          [um]          [°C]         [MPa]         [MPa]         [MPa]            []       [1/MPa]       [1/MPa]       [1/MPa]
             0  2,30968e+001  7,00000e+000  9,99999e-001  8,60000e-001  1,28041e+001  1,90611e-002  1,47500e+000  3,57836e+002  2,50000e+001  1,97105e+004  3,81481e+002  1,97142e+004  1,93542e-002  5,07154e-005  9,81556e-007  5,07249e-005
             1  2,30838e+001  1,60000e+001  6,00000e+000  5,37704e-001  7,94169e+000  1,87644e-002  1,45313e+000  3,56922e+002  2,50000e+001  1,98740e+004  3,53497e+002  1,98772e+004  1,77869e-002  5,03010e-005  8,94697e-007  5,03089e-005
             2  2,30590e+001  2,50000e+001  1,10000e+001  5,33459e-001  7,92772e+000  1,84511e-002  1,44511e+000  3,57217e+002  2,50000e+001  1,97481e+004  3,19763e+002  1,97507e+004  1,61921e-002  5,06245e-005  8,19717e-007  5,06312e-005
             3  2,30597e+001  2,80000e+001  1,60000e+001  1,00229e+000  1,49346e+001  1,84979e-002  1,44308e+000  3,57363e+002  2,50000e+001  1,96935e+004  2,94806e+002  1,96957e+004  1,49697e-002  5,07668e-005  7,59964e-007  5,07725e-005
             4  2,30721e+001  3,60000e+001  2,10000e+001  1,00737e+000  1,50173e+001  1,89830e-002  1,44312e+000  3,57419e+002  2,50000e+001  1,96824e+004  2,79482e+002  1,96844e+004  1,41996e-002  5,07965e-005  7,21288e-007  5,08016e-005
             5  2,30923e+001  3,90000e+001  2,60000e+001  1,00116e+000  1,49381e+001  1,95849e-002  1,44078e+000  3,57447e+002  2,50000e+001  1,96622e+004  2,66410e+002  1,96640e+004  1,35493e-002  5,08497e-005  6,88980e-007  5,08543e-005
             6  2,31040e+001  4,50000e+001  3,10000e+001  1,00103e+000  1,49502e+001  2,09123e-002  1,44089e+000  3,57548e+002  2,50000e+001  1,96406e+004  2,68011e+002  1,96424e+004  1,36458e-002  5,09054e-005  6,94643e-007  5,09102e-005
             7  2,31084e+001  4,90000e+001  3,60000e+001  9,99800e-001  1,49388e+001  2,25187e-002  1,44144e+000  3,57731e+002  2,50000e+001  1,96279e+004  2,75370e+002  1,96299e+004  1,40295e-002  5,09378e-005  7,14632e-007  5,09428e-005
             8  2,31186e+001  5,50000e+001  4,10000e+001  1,00053e+000  1,49545e+001  2,42037e-002  1,44158e+000  3,57816e+002  2,50000e+001  1,96176e+004  2,84344e+002  1,96197e+004  1,44943e-002  5,09639e-005  7,38686e-007  5,09692e-005
             9  2,31201e+001  6,00000e+001  4,60000e+001  1,00115e+000  1,49648e+001  2,61098e-002  1,44346e+000  3,57847e+002  2,50000e+001  1,96121e+004  2,97843e+002  1,96143e+004  1,51867e-002  5,09772e-005  7,74177e-007  5,09831e-005
            10  2,31210e+001  6,90000e+001  5,10000e+001  9,99723e-001  1,49436e+001  2,80011e-002  1,44570e+000  3,57887e+002  2,50000e+001  1,96071e+004  3,11051e+002  1,96096e+004  1,58642e-002  5,09890e-005  8,08900e-007  5,09955e-005
            11  2,31107e+001  7,20000e+001  5,60000e+001  9,98544e-001  1,49305e+001  2,99350e-002  1,44636e+000  3,57957e+002  2,50000e+001  1,95958e+004  3,25005e+002  1,95985e+004  1,65855e-002  5,10174e-005  8,46148e-007  5,10244e-005
            12  2,30955e+001  7,90000e+001  6,10000e+001  9,99411e-001  1,49532e+001  3,15711e-002  1,44583e+000  3,58026e+002  2,50000e+001  1,95771e+004  3,32818e+002  1,95799e+004  1,70004e-002  5,10654e-005  8,68131e-007  5,10727e-005
            13  2,30760e+001  8,70000e+001  6,60000e+001  1,00450e+000  1,50447e+001  3,33352e-002  1,44611e+000  3,58080e+002  2,50000e+001  1,95506e+004  3,43052e+002  1,95536e+004  1,75469e-002  5,11336e-005  8,97236e-007  5,11415e-005
            14  2,30666e+001  9,70000e+001  7,10000e+001  1,00028e+000  1,50055e+001  3,45276e-002  1,44706e+000  3,58110e+002  2,50000e+001  1,95119e+004  3,41559e+002  1,95149e+004  1,75052e-002  5,12351e-005  8,96882e-007  5,12430e-005
            15  2,30590e+001  1,06000e+002  7,60000e+001  9,85923e-001  1,48221e+001  3,63210e-002  1,44652e+000  3,58111e+002  2,50000e+001  1,94616e+004  3,51899e+002  1,94648e+004  1,80817e-002  5,13664e-005  9,28793e-007  5,13748e-005
            16  2,30542e+001  1,15000e+002  8,10000e+001  1,00858e+000  1,51976e+001  4,37540e-002  1,44662e+000  3,58112e+002  2,50000e+001  1,94057e+004  4,74674e+002  1,94115e+004  2,44605e-002  5,15004e-005  1,25973e-006  5,15158e-005
            17  2,30601e+001  1,20000e+002  8,60000e+001  1,00803e+000  1,52182e+001  4,88533e-002  1,44761e+000  3,58115e+002  2,50000e+001  1,93580e+004  5,50524e+002  1,93658e+004  2,84391e-002  5,16165e-005  1,46793e-006  5,16374e-005
            18  2,30544e+001  1,27000e+002  9,10000e+001  1,00669e+000  1,52309e+001  5,53255e-002  1,44794e+000  3,58103e+002  2,50000e+001  1,93036e+004  6,53067e+002  1,93147e+004  3,38313e-002  5,17445e-005  1,75058e-006  5,17741e-005
            19  2,30601e+001  1,36000e+002  9,60000e+001  1,00894e+000  1,52962e+001  7,30989e-002  1,44884e+000  3,58065e+002  2,50000e+001  1,92402e+004  9,78701e+002  1,92651e+004  5,08674e-002  5,18403e-005  2,63698e-006  5,19073e-005
            20  2,30575e+001  1,45000e+002  1,01000e+002  9,82924e-001  1,49149e+001  9,40372e-002  1,45243e+000  3,58049e+002  2,50000e+001  1,91894e+004  1,36633e+003  1,92380e+004  7,12022e-002  5,18492e-005  3,69178e-006  5,19805e-005
CFRP_f1_100_5_1N, 17.04.2021 13:45:57

File: dma/provino 5b/CFRP_f1_100_5_1N_2.txt
         Index            Ts             t             f             F             x         Phase            F0            x0            Tr            M'            M"            M*     tan_delta            C'            C"            C*
           [#]          [°C]           [s]          [Hz]           [N]          [um]         [rad]           [N]          [um]          [°C]         [MPa]         [MPa]         [MPa]            []       [1/MPa]       [1/MPa]       [1/MPa]
             0  2,23505e+001  1,06000e+002  9,99999e-001  2,65000e-001  2,78945e-002  2,54288e-001  4,20000e-001  1,58203e+003  2,50000e+001 -4,01575e+007  3,37616e+006  4,02991e+007 -8,40729e-002 -2,47272e-008  2,07889e-009  2,48144e-008
             1  2,25120e+001  1,23000e+002  6,00000e+000  3,50979e-001  7,96528e-001  1,31459e+000  6,51250e-001  1,56389e+003  2,50000e+001  4,25268e+005  5,76710e+006  5,78276e+006  1,35611e+001  1,27172e-008  1,72460e-007  1,72928e-007
             2  2,26941e+001  1,41000e+002  1,10000e+001  5,14876e-001  4,22456e-001  9,70474e-001  6,97852e-001  1,56058e+003  2,50000e+001  1,35345e+006  1,87313e+007  1,87802e+007  1,38397e+001  3,83745e-009  5,31092e-008  5,32477e-008
             3  2,26787e+001  1,42000e+002  1,60000e+001  1,65000e-001  7,23851e-002  5,79748e-001  7,12473e-001  1,55982e+003  2,50000e+001 -1,03919e+007  5,11534e+007  5,21983e+007 -4,92242e+000 -3,81402e-009  1,87742e-008  1,91577e-008
             4  2,26446e+001  1,44000e+002  2,10000e+001  1,65000e-001  6,31786e-002  9,40728e-002  7,23575e-001  1,55928e+003  2,50000e+001 -1,87049e+008  1,81331e+008  2,60515e+008 -9,69430e-001 -2,75607e-009  2,67181e-009  3,83855e-009
             5  2,26326e+001  1,45000e+002  2,60000e+001  1,65000e-001  5,63489e-002  2,42390e-001  7,43068e-001  1,55797e+003  2,50000e+001 -7,95433e+007  7,52800e+007  1,09518e+008 -9,46403e-001 -6,63180e-009  6,27636e-009  9,13091e-009
             6  2,28673e+001  1,62000e+002  3,10000e+001  1,60000e-001  4,37680e-002  1,12411e-001  7,34982e-001  1,55876e+003  2,50000e+001 -8,48108e+007  1,68124e+007  8,64612e+007 -1,98234e-001 -1,13451e-008  2,24899e-009  1,15659e-008
             7  2,27904e+001  1,65000e+002  3,60000e+001  1,60000e-001  5,04193e-002 -9,36233e-002  7,12558e-001  1,56050e+003  2,50000e+001 -1,12610e+008 -3,53143e+007  1,18017e+008  3,13599e-001 -8,08511e-009 -2,53548e-009  8,47335e-009
             8  2,27704e+001  1,66000e+002  4,10000e+001  1,60000e-001  5,57580e-002 -1,75581e-001  6,92834e-001  1,56197e+003  2,50000e+001 -9,79030e+007 -8,54501e+007  1,29949e+008  8,72804e-001 -5,79763e-009 -5,06020e-009  7,69533e-009
             9  2,27356e+001  1,68000e+002  4,60000e+001  1,60000e-001  5,86990e-002 -3,86311e-001  6,75655e-001  1,56330e+003  2,50000e+001 -3,77182e+007 -6,88007e+007  7,84614e+007  1,82407e+000 -6,12686e-009 -1,11758e-008  1,27451e-008
            10  2,26930e+001  1,84000e+002  5,10000e+001  1,05751e-002  4,36610e-003 -3,31931e-001  6,61378e-001  1,56446e+003  2,50000e+001 -1,72629e+007 -8,77525e+007  8,94344e+007  5,08331e+000 -2,15826e-009 -1,09711e-008  1,11814e-008
            11  2,26641e+001  1,86000e+002  5,60000e+001  9,02686e-003  4,10598e-003 -1,26982e-001  6,48483e-001  1,56546e+003  2,50000e+001  8,31723e+007 -1,54209e+008  1,75208e+008 -1,85409e+000  2,70938e-009 -5,02342e-009  5,70749e-009
            12  2,26506e+001  1,87000e+002  6,10000e+001  6,01222e-003  3,09756e-003  4,09600e-001  6,35973e-001  1,56640e+003  2,50000e+001  1,77504e+007  5,87825e+007  6,14041e+007  3,31162e+000  4,70775e-009  1,55903e-008  1,62856e-008
            13  2,26215e+001  1,89000e+002  6,60000e+001  4,58547e-003  2,78487e-003  4,99221e-001  6,24275e-001  1,56732e+003  2,50000e+001  1,64229e+007  3,79140e+007  4,13181e+007  2,30861e+000  9,61986e-009  2,22085e-008  2,42025e-008
            14  2,25495e+001  2,07000e+002  7,10000e+001  4,97507e-003  3,48910e-003  5,94815e-001  6,15652e-001  1,56813e+003  2,50000e+001  1,24051e+007  2,75909e+007  3,02513e+007  2,22416e+000  1,35553e-008  3,01493e-008  3,30564e-008
            15  2,25406e+001  2,08000e+002  7,60000e+001  2,39214e-003  2,04222e-003  5,14091e-001  6,17268e-001  1,56827e+003  2,50000e+001  1,53595e+007  1,85683e+007  2,40976e+007  1,20891e+000  2,64501e-008  3,19759e-008  4,14978e-008
            16  2,25221e+001  2,10000e+002  8,10000e+001  1,79449e-003  1,67224e-003  1,49919e+000  6,23518e-001  1,56812e+003  2,50000e+001 -4,31640e+006  1,21359e+007  1,28807e+007 -2,81159e+000 -2,60161e-008  7,31467e-008  7,76355e-008
            17  2,25147e+001  2,11000e+002  8,60000e+001  6,18045e-003  6,83718e-003  1,27322e+000  6,30184e-001  1,56797e+003  2,50000e+001 -7,82706e+005  1,20207e+007  1,20461e+007 -1,53579e+001 -5,39390e-009  8,28388e-008  8,30142e-008
            18  2,26005e+001  2,28000e+002  9,10000e+001  5,11232e-003  7,55291e-003  1,47625e+000  6,35616e-001  1,56793e+003  2,50000e+001 -1,38993e+006  8,40954e+006  8,52363e+006 -6,05034e+000 -1,91313e-008  1,15751e-007  1,17321e-007
            19  2,25884e+001  2,29000e+002  9,60000e+001  4,76441e-003  1,00385e-002  1,86069e+000  6,38714e-001  1,56805e+003  2,50000e+001 -2,42140e+006  5,07899e+006  5,62666e+006 -2,09754e+000 -7,64831e-008  1,60426e-007  1,77725e-007
            20  2,25929e+001  2,31000e+002  1,01000e+002  5,00000e-003  1,25926e-002 -3,24623e-001  6,40714e-001  1,56819e+003  2,50000e+001  5,42916e+006 -2,39919e+006  5,93565e+006 -4,41907e-001  1,54098e-007 -6,80970e-008  1,68474e-007
CFRP_f1_100_5_1N, 17.04.2021 17:45:25

File: dma/provino 5b/CFRP_f1_100_5_1N_4.txt
         Index            Ts             t             f             F             x         Phase            F0            x0            Tr            M'            M"            M*     tan_delta            C'            C"            C*
           [#]          [°C]           [s]          [Hz]           [N]          [um]         [rad]           [N]          [um]          [°C]         [MPa]         [MPa]         [MPa]            []       [1/MPa]       [1/MPa]       [1/MPa]
             0  2,25397e+001  1,02000e+002  9,99999e-001  2,30000e-001  2,53320e+000  8,53239e-001 -5,75000e-001  1,62086e+003  2,50000e+001  7,52589e+005  9,14459e+005  1,18432e+006  1,21508e+000  5,36558e-007  6,51963e-007  8,44363e-007
             1  2,23827e+001  1,19000e+002  6,00000e+000  1,75184e-001  2,12438e+000  1,37191e+000 -2,50000e-001  1,60167e+003  2,50000e+001  1,74987e+005  1,04135e+006  1,05595e+006  5,95103e+000  1,56934e-007  9,33920e-007  9,47014e-007
             2  2,23468e+001  1,37000e+002  1,10000e+001  2,83709e-001  8,11910e-001  1,08786e+000 -1,93758e-001  1,59840e+003  2,50000e+001  1,61336e+006  4,44160e+006  4,72554e+006  2,75301e+000  7,22485e-008  1,98901e-007  2,11616e-007
             3  2,23427e+001  1,39000e+002  1,60000e+001  1,55000e-001  2,37004e-001  7,69485e-001 -1,80363e-001  1,59771e+003  2,50000e+001  5,47847e+006  8,46172e+006  1,00804e+007  1,54454e+000  5,39144e-008  8,32729e-008  9,92025e-008
             4  2,23436e+001  1,40000e+002  2,10000e+001  1,55000e-001  1,68587e-001  4,02722e-001 -1,69393e-001  1,59718e+003  2,50000e+001  1,43145e+007  1,02794e+007  1,76230e+007  7,18109e-001  4,60910e-008  3,30983e-008  5,67440e-008
             5  2,23342e+001  1,42000e+002  2,60000e+001  1,55000e-001  1,44688e-001  3,32195e-001 -1,41118e-001  1,59561e+003  2,50000e+001  1,93126e+007  1,23295e+007  2,29127e+007  6,38418e-001  3,67864e-008  2,34851e-008  4,36439e-008
             6  2,23231e+001  1,58000e+002  3,10000e+001  1,55000e-001  1,18798e-001  2,72054e-001 -1,39384e-001  1,59563e+003  2,50000e+001  2,84239e+007  1,76016e+007  3,34325e+007  6,19253e-001  2,54300e-008  1,57476e-008  2,99110e-008
             7  2,23170e+001  1,60000e+002  3,60000e+001  1,55000e-001  1,16992e-001  5,01362e-001 -1,49060e-001  1,59631e+003  2,50000e+001  1,67182e+007  2,39801e+007  2,92326e+007  1,43437e+000  1,95639e-008  2,80619e-008  3,42084e-008
             8  2,23183e+001  1,61000e+002  4,10000e+001  1,55000e-001  1,28864e-001  5,15424e-001 -1,53885e-001  1,59670e+003  2,50000e+001  1,52895e+007  1,97689e+007  2,49916e+007  1,29297e+000  2,44798e-008  3,16515e-008  4,00135e-008
             9  2,23079e+001  1,64000e+002  4,60000e+001  1,55000e-001  1,53077e-001  3,26969e-001 -1,56988e-001  1,59700e+003  2,50000e+001  1,80967e+007  1,06139e+007  2,09796e+007  5,86509e-001  4,11153e-008  2,41145e-008  4,76653e-008
            10  2,24251e+001  1,81000e+002  5,10000e+001  4,55333e-003  5,42375e-003 -1,47161e-001 -1,59464e-001  1,59729e+003  2,50000e+001  1,57455e+007 -3,92558e+006  1,62275e+007 -2,49314e-001  5,97935e-008 -1,49074e-008  6,16238e-008
            11  2,24160e+001  1,82000e+002  5,60000e+001  5,42890e-003  7,82865e-003 -6,96517e-001 -1,60550e-001  1,59749e+003  2,50000e+001  6,40853e+006 -8,89674e+006  1,09645e+007 -1,38826e+000  5,33062e-008 -7,40031e-008  9,12031e-008
            12  2,24051e+001  1,84000e+002  6,10000e+001  7,12853e-003  1,22295e-002 -1,17646e+000 -1,61078e-001  1,59763e+003  2,50000e+001  1,07699e+006 -7,82286e+006  7,89665e+006 -7,26366e+000  1,72713e-008 -1,25453e-007  1,26636e-007
            13  2,23962e+001  1,85000e+002  6,60000e+001  2,62424e-003  5,14558e-003 -8,55807e-001 -1,60329e-001  1,59772e+003  2,50000e+001  3,61679e+006 -6,42185e+006  7,37030e+006 -1,77557e+000  6,65813e-008 -1,18220e-007  1,35680e-007
            14  2,23751e+001  2,02000e+002  7,10000e+001  5,02540e-003  1,08967e-002  1,62146e-001 -1,56367e-001  1,59767e+003  2,50000e+001  7,10604e+006  1,28363e+006  7,22104e+006  1,80639e-001  1,36279e-007  2,46173e-008  1,38484e-007
            15  2,23751e+001  2,03000e+002  7,60000e+001  5,42467e-003  1,21403e-002  1,39061e+000 -1,50444e-001  1,59750e+003  2,50000e+001  7,07396e+004  5,78399e+006  5,78442e+006  8,17646e+001  2,11418e-009  1,72865e-007  1,72878e-007
            16  2,23647e+001  2,06000e+002  8,10000e+001  5,41267e-003  1,21243e-002  1,95887e+000 -1,43998e-001  1,59730e+003  2,50000e+001 -2,64432e+006  4,52496e+006  5,24096e+006 -1,71120e+000 -9,62701e-008  1,64738e-007  1,90805e-007
            17  2,23584e+001  2,08000e+002  8,60000e+001  4,21630e-003  9,03206e-003  1,90432e+000 -1,36546e-001  1,59707e+003  2,50000e+001 -2,56448e+006  4,87064e+006  5,50451e+006 -1,89927e+000 -8,46373e-008  1,60749e-007  1,81669e-007
            18  2,23318e+001  2,24000e+002  9,10000e+001  5,45039e-003  1,11197e-002  1,10155e+000 -1,27336e-001  1,59674e+003  2,50000e+001  1,96587e+006  6,44908e+006  6,74205e+006  3,28053e+000  4,32483e-008  1,41878e-007  1,48323e-007
            19  2,23266e+001  2,26000e+002  9,60000e+001  4,97829e-003  9,63972e-003 -1,34619e-001 -1,16429e-001  1,59631e+003  2,50000e+001  8,12447e+006 -1,65603e+006  8,29153e+006 -2,03833e-001  1,18175e-007 -2,40880e-008  1,20605e-007
            20  2,23286e+001  2,27000e+002  1,01000e+002  5,00000e-003  2,75763e-002 -3,67772e-001 -1,06429e-001  1,59592e+003  2,50000e+001  2,24860e+006 -1,01380e+006  2,46657e+006 -4,50860e-001  3,69593e-007 -1,66634e-007  4,05421e-007
CFRP_f1_100_5_1N, 17.04.2021 18:06:09

File: dma/provino 5b/CFRP_f1_100_5_1N_dietro_1.txt
         Index            Ts             t             f             F             x         Phase            F0            x0            Tr            M'            M"            M*     tan_delta            C'            C"            C*
           [#]          [°C]           [s]          [Hz]           [N]          [um]         [rad]           [N]          [um]          [°C]         [MPa]         [MPa]         [MPa]            []       [1/MPa]       [1/MPa]       [1/MPa]
             0  2,26350e+001  2,30000e+001  9,99999e-001  2,95000e-001  2,86014e+002  5,76763e-001  3,25000e-001  7,52424e+002  2,50000e+001  1,10057e+004  7,15952e+003  1,31295e+004  6,50529e-001  6,38440e-005  4,15324e-005  7,61643e-005
             1  2,24126e+001  4,30000e+001  6,00000e+000  9,56946e-002  7,98267e+000  1,41856e+000  2,18750e-001  1,01319e+003  2,50000e+001  2,26283e+004  1,50971e+005  1,52657e+005  6,67177e+000  9,70997e-007  6,47827e-006  6,55063e-006
             2  2,23710e+001  6,30000e+001  1,10000e+001  1,23152e-001  3,91629e+000  1,54236e+000  6,92344e-002  1,21203e+003  2,50000e+001  7,22765e+003  4,00193e+005  4,00258e+005  5,53697e+001  4,51146e-008  2,49798e-006  2,49839e-006
             3  2,23665e+001  6,40000e+001  1,60000e+001  2,80639e-001  2,10771e+000  1,89905e+000 -1,05469e-001  1,30859e+003  2,50000e+001 -6,10341e+005  1,54640e+006  1,66249e+006 -2,53366e+000 -2,20829e-007  5,59506e-007  6,01508e-007
             4  2,23597e+001  6,60000e+001  2,10000e+001  2,83745e-001  1,25483e+000  8,05297e-001 -2,33942e-001  1,37053e+003  2,50000e+001  1,97472e+006  2,35161e+006  3,07076e+006  1,19086e+000  2,09418e-007  2,49386e-007  3,25652e-007
             5  2,23504e+001  6,70000e+001  2,60000e+001  1,50000e-001  4,61469e-001  6,48354e-001 -3,47385e-001  1,44840e+003  2,50000e+001  3,43375e+006  3,08896e+006  4,61869e+006  8,99588e-001  1,60965e-007  1,44802e-007  2,16512e-007
             6  2,24562e+001  8,50000e+001  3,10000e+001  1,55000e-001  2,89639e-001  2,83025e-001 -4,67878e-001  1,51431e+003  2,50000e+001  8,10820e+006  2,98129e+006  8,63893e+006  3,67689e-001  1,08644e-007  3,99471e-008  1,15755e-007
             7  2,24362e+001  8,70000e+001  3,60000e+001  1,50000e-001  2,33676e-001  2,72358e-001 -5,65336e-001  1,54331e+003  2,50000e+001  1,02632e+007  3,82796e+006  1,09539e+007  3,72978e-001  8,55360e-008  3,19031e-008  9,12919e-008
             8  2,24284e+001  8,80000e+001  4,10000e+001  1,50000e-001  2,09884e-001  1,46734e-001 -6,44789e-001  1,55431e+003  2,50000e+001  1,26216e+007  2,47972e+006  1,28628e+007  1,96467e-001  7,62850e-008  1,49875e-008  7,77433e-008
             9  2,24130e+001  9,00000e+001  4,60000e+001  1,50000e-001  2,13736e-001  4,90277e-002 -7,16554e-001  1,56067e+003  2,50000e+001  1,25789e+007  6,70019e+005  1,25968e+007  5,32652e-002  7,92732e-008  4,22250e-009  7,93855e-008
            10  2,23386e+001  1,06000e+002  5,10000e+001  3,94893e-003  5,95215e-003 -2,58185e-001 -7,73087e-001  1,56458e+003  2,50000e+001  1,06521e+007 -4,14387e+006  1,14298e+007 -3,89018e-001  8,15383e-008 -3,17199e-008  8,74908e-008
            11  2,23480e+001  1,08000e+002  5,60000e+001  2,62601e-003  4,36258e-003 -7,31843e-001 -8,08862e-001  1,56682e+003  2,50000e+001  5,33090e+006 -7,46839e+006  9,17580e+006 -1,40096e+000  6,33158e-008 -8,87031e-008  1,08982e-007
            12  2,23477e+001  1,09000e+002  6,10000e+001  6,89454e-003  1,24634e-002 -1,05096e+000 -8,36584e-001  1,56843e+003  2,50000e+001  2,14602e+006 -7,40673e+006  7,71136e+006 -3,45138e+000  3,60888e-008 -1,24556e-007  1,29679e-007
            13  2,23362e+001  1,11000e+002  6,60000e+001  6,10749e-003  1,15930e-002 -1,00277e+000 -8,63053e-001  1,56998e+003  2,50000e+001  2,49488e+006 -6,96210e+006  7,39562e+006 -2,79055e+000  4,56143e-008 -1,27289e-007  1,35215e-007
            14  2,23086e+001  1,27000e+002  7,10000e+001  7,81093e-003  1,47444e-002 -7,13667e-001 -8,85743e-001  1,57131e+003  2,50000e+001  4,89203e+006 -6,23118e+006  7,92210e+006 -1,27374e+000  7,79488e-008 -9,92865e-008  1,26229e-007
            15  2,23038e+001  1,29000e+002  7,60000e+001  5,50391e-003  1,07631e-002  1,24321e-001 -8,96814e-001  1,57196e+003  2,50000e+001  8,15104e+006  1,09846e+006  8,22473e+006  1,34763e-001  1,20495e-007  1,62383e-008  1,21585e-007
            16  2,23032e+001  1,30000e+002  8,10000e+001  9,56669e-003  1,85789e-002  2,28882e-002 -9,03365e-001  1,57234e+003  2,50000e+001  8,30933e+006  3,08197e+004  8,30938e+006  3,70905e-003  1,20345e-007  4,46365e-010  1,20346e-007
            17  2,23073e+001  1,33000e+002  8,60000e+001  4,03410e-003  7,14449e-003  8,00286e-003 -9,10128e-001  1,57272e+003  2,50000e+001  9,35109e+006 -1,61246e+005  9,35248e+006 -1,72436e-002  1,06908e-007 -1,84347e-009  1,06924e-007
            18  2,22908e+001  1,50000e+002  9,10000e+001  2,73785e-003  4,58844e-003  7,47442e-001 -9,13607e-001  1,57293e+003  2,50000e+001  5,48566e+006  7,26240e+006  9,10137e+006  1,32389e+000  6,62240e-008  8,76732e-008  1,09874e-007
            19  2,22912e+001  1,51000e+002  9,60000e+001  7,47825e-003  1,52500e-002  2,13366e+000 -9,11929e-001  1,57286e+003  2,50000e+001 -3,56261e+006  4,26476e+006  5,55702e+006 -1,19709e+000 -1,15368e-007  1,38106e-007  1,79953e-007
            20  2,23060e+001  1,53000e+002  1,01000e+002  5,00000e-003  9,80338e-003 -2,08211e+000 -9,08929e-001  1,57272e+003  2,50000e+001 -3,70087e+006 -4,40447e+006  5,75290e+006  1,19012e+000 -1,11823e-007 -1,33082e-007  1,73826e-007
CFRP_f1_100_5_1N, 17.04.2021 18:17:45

File: dma/provino 5b/CFRP_f1_100_5_1N_dietro_5.txt
         Index            Ts             t             f             F             x         Phase            F0            x0            Tr            M'            M"            M*     tan_delta            C'            C"            C*
           [#]          [°C]           [s]          [Hz]           [N]          [um]         [rad]           [N]          [um]          [°C]         [MPa]         [MPa]         [MPa]            []       [1/MPa]       [1/MPa]       [1/MPa]
             0  2,23702e+001  2,10000e+001  9,99999e-001  2,65000e-001  2,92472e+002  5,90030e-001  2,75000e-001  7,11977e+002  2,50000e+001  2,14872e+002  1,43865e+002  2,58587e+002  6,69540e-001  3,21341e-003  2,15151e-003  3,86717e-003
             1  2,23634e+001  4,10000e+001  6,00000e+000  1,57182e-001  5,28632e+000  1,15221e+000  1,04687e-001  1,06771e+003  2,50000e+001  3,38823e+003  7,82335e+003  8,52554e+003  2,30898e+000  4,66152e-005  1,07634e-004  1,17295e-004
             2  2,28901e+001  5,90000e+001  1,10000e+001  1,55000e-001  5,69705e-001  8,07338e-001 -3,05625e-002  1,26888e+003  2,50000e+001  5,26166e+004  6,53621e+004  8,39089e+004  1,24223e+000  7,47320e-006  9,28345e-006  1,19177e-005
             3  2,29761e+001  6,20000e+001  1,60000e+001  1,55000e-001  2,85378e-001  4,39267e-001 -1,27355e-001  1,35279e+003  2,50000e+001  1,64510e+005  1,01942e+005  1,93535e+005  6,19669e-001  4,39211e-006  2,72166e-006  5,16702e-006
             4  2,29594e+001  6,30000e+001  2,10000e+001  1,55000e-001  2,07313e-001  1,62748e-001 -2,11003e-001  1,40895e+003  2,50000e+001  2,99258e+005  6,94395e+004  3,07209e+005  2,32039e-001  3,17087e-006  7,35766e-007  3,25512e-006
             5  2,28827e+001  6,50000e+001  2,60000e+001  1,55000e-001  1,42698e-001  2,40397e-001 -2,92369e-001  1,48763e+003  2,50000e+001  4,96692e+005  2,21272e+005  5,43750e+005  4,45490e-001  1,67992e-006  7,48388e-007  1,83908e-006
             6  2,30246e+001  8,10000e+001  3,10000e+001  1,50000e-001  1,09686e-001  1,16832e-001 -3,71501e-001  1,54725e+003  2,50000e+001  8,61623e+005  2,21089e+005  8,89536e+005  2,56595e-001  1,08891e-006  2,79408e-007  1,12418e-006
             7  2,29429e+001  8,30000e+001  3,60000e+001  1,50000e-001  1,10775e-001  5,73569e-002 -4,28091e-001  1,56540e+003  2,50000e+001  8,76443e+005  9,76020e+004  8,81861e+005  1,11362e-001  1,12700e-006  1,25504e-007  1,13397e-006
             8  2,28970e+001  8,40000e+001  4,10000e+001  1,50000e-001  1,18645e-001  1,09744e-001 -4,71853e-001  1,56859e+003  2,50000e+001  7,35658e+005  1,56074e+005  7,52032e+005  2,12155e-001  1,30078e-006  2,75967e-007  1,32973e-006
             9  2,28668e+001  8,60000e+001  4,60000e+001  1,50000e-001  1,25639e-001  1,63723e-001 -5,13744e-001  1,57160e+003  2,50000e+001  6,31969e+005  1,95129e+005  6,61408e+005  3,08764e-001  1,44463e-006  4,46050e-007  1,51193e-006
            10  2,29596e+001  1,04000e+002  5,10000e+001  7,81569e-003  7,10307e-003  2,04965e-001 -5,55223e-001  1,57451e+003  2,50000e+001  5,28245e+005  1,92833e+005  5,62341e+005  3,65044e-001  1,67046e-006  6,09792e-007  1,77828e-006
            11  2,29570e+001  1,05000e+002  5,60000e+001  4,63469e-003  4,62013e-003  1,46476e-001 -5,83420e-001  1,57635e+003  2,50000e+001  4,72808e+005  1,08962e+005  4,85201e+005  2,30457e-001  2,00836e-006  4,62840e-007  2,06100e-006
            12  2,29718e+001  1,07000e+002  6,10000e+001  5,87489e-003  6,45525e-003 -1,10266e-001 -6,04477e-001  1,57765e+003  2,50000e+001  4,05537e+005 -8,25867e+004  4,13861e+005 -2,03648e-001  2,36767e-006 -4,82171e-007  2,41627e-006
            13  2,29655e+001  1,08000e+002  6,60000e+001  4,47759e-003  5,48769e-003 -4,88185e-001 -6,25609e-001  1,57894e+003  2,50000e+001  2,39040e+005 -2,15453e+005  3,21808e+005 -9,01325e-001  2,30822e-006 -2,08046e-006  3,10744e-006
            14  2,27782e+001  1,25000e+002  7,10000e+001  5,44272e-003  7,41986e-003 -8,40931e-001 -6,46413e-001  1,58020e+003  2,50000e+001  1,04869e+005 -2,27552e+005  2,50554e+005 -2,16988e+000  1,67048e-006 -3,62474e-006  3,99115e-006
            15  2,27553e+001  1,26000e+002  7,60000e+001  4,29379e-003  6,48846e-003 -1,31349e+000 -6,60651e-001  1,58102e+003  2,50000e+001 -7,68608e+003 -1,93483e+005  1,93635e+005  2,51731e+001 -2,04992e-007 -5,16028e-006  5,16435e-006
            16  2,27275e+001  1,28000e+002  8,10000e+001  3,07599e-003  5,08967e-003 -1,08806e+000 -6,72047e-001  1,58165e+003  2,50000e+001  4,00511e+004 -1,83363e+005  1,87686e+005 -4,57822e+000  1,13697e-006 -5,20532e-006  5,32805e-006
            17  2,27069e+001  1,29000e+002  8,60000e+001  5,89811e-003  1,05826e-002 -2,92386e-001 -6,84301e-001  1,58233e+003  2,50000e+001  1,85985e+005 -7,96972e+004  2,02341e+005 -4,28515e-001  4,54264e-006 -1,94659e-006  4,94215e-006
            18  2,25573e+001  1,47000e+002  9,10000e+001  4,87972e-003  9,42801e-003  2,19923e-001 -6,94821e-001  1,58290e+003  2,50000e+001  1,80258e+005  4,61846e+004  1,86081e+005  2,56214e-001  5,20586e-006  1,33381e-006  5,37402e-006
            19  2,25275e+001  1,49000e+002  9,60000e+001  4,80028e-003  9,87407e-003 -1,75809e-001 -7,01786e-001  1,58327e+003  2,50000e+001  1,66606e+005 -4,24050e+004  1,71918e+005 -2,54523e-001  5,63701e-006 -1,43475e-006  5,81674e-006
            20  2,25118e+001  1,50000e+002  1,01000e+002  5,00000e-003  6,41203e-003 -3,63674e-001 -7,06786e-001  1,58352e+003  2,50000e+001  2,63436e+005 -1,65745e+005  3,11239e+005 -6,29163e-001  2,71948e-006 -1,71100e-006  3,21296e-006
CFRP_f1_100_5_1N, 17.04.2021 19:20:37
