Repository: LolloCappo/Thermoelasticity-Interactive-Analysis

Thermoelastic Stress Analysis (TSA)
---------------------------------------------


Perform interactive frequency-based analysis for thermal acquisition and data visualization: digital lock-in and real-frequency reconstruction using FFT approach 

The reference signal is reconstruct digitaly, so need the frequency and the phase. The real frequency for the load can be different from the frequency set in the load/acquistion sistem. The digital signal may be out of phase with the infrared response and this will produce an apparent phase shift in the recorde thermoelastic signal.The "freq_detection" method try to reconstruction the reference signal from the thermal video, without the need of acquisiton.

Simple examples
---------------

Here is a simple example on how to use the code:

.. code-block:: python

   fs = 120 # Sampling rate [Hz]
   path = 'video.npy'
   analysis = pytsa.TSA(fa,path)
   fr = 40 # load frequency [Hz]
   analysis.freq_detection(fr,cordinate[0],cordinate[1],cordinate[2],cordinate[3],view=True)
   analysis.lockin()
   analysis.view_result()

.. image:: image/set_freq.png
   :width: 400

.. image:: image/cfrp_force_H_fa120_fr40.png
  :width: 400



Other examples are included (`base.py <https://github.com/LolloCappo/Thermoelasticity-Interactive-Analysis/tree/main/Esempi>`_)

File: dma/provino 1b/CFRP_f1_100_5_1N_1.txt
         Index            Ts             t             f             F             x         Phase            F0            x0            Tr            M'            M"            M*     tan_delta            C'            C"            C*
           [#]          [°C]           [s]          [Hz]           [N]          [um]         [rad]           [N]          [um]          [°C]         [MPa]         [MPa]         [MPa]            []       [1/MPa]       [1/MPa]       [1/MPa]
             0  2,22925e+001  2,40000e+001  9,99999e-001  1,25500e+000  1,60304e+002  6,17570e-002  6,90000e-001  3,11631e+002  2,50000e+001  2,23664e+003  1,38193e+002  2,24090e+003  6,17858e-002  4,45399e-004  2,75193e-005  4,46248e-004
             1  2,22179e+001  5,20000e+001  6,00000e+000  3,70789e-001  9,82904e+000  2,69910e-002  1,25875e+000  3,76758e+002  2,50000e+001  1,09307e+004  2,83357e+002  1,09344e+004  2,59230e-002  9,14239e-005  2,36998e-006  9,14546e-005
             2  2,22545e+001  7,20000e+001  1,10000e+001  9,02496e-001  1,43033e+001  2,04307e-002  1,36278e+000  3,95804e+002  2,50000e+001  1,84836e+004  3,36339e+002  1,84867e+004  1,81966e-002  5,40841e-005  9,84147e-007  5,40930e-005
             3  2,22636e+001  7,40000e+001  1,60000e+001  9,48832e-001  1,36245e+001  2,10591e-002  1,39378e+000  4,02388e+002  2,50000e+001  2,04570e+004  3,60541e+002  2,04601e+004  1,76243e-002  4,88679e-005  8,61265e-007  4,88755e-005
             4  2,22884e+001  8,20000e+001  2,10000e+001  6,77783e-001  9,25590e+000  2,16681e-002  1,42015e+000  4,07298e+002  2,50000e+001  2,15416e+004  3,66363e+002  2,15448e+004  1,70072e-002  4,64083e-005  7,89275e-007  4,64150e-005
             5  2,22882e+001  8,50000e+001  2,60000e+001  1,01336e+000  1,26752e+001  1,99424e-002  1,47628e+000  4,15720e+002  2,50000e+001  2,35854e+004  3,30072e+002  2,35878e+004  1,39947e-002  4,23907e-005  5,93248e-007  4,23949e-005
             6  2,23223e+001  9,30000e+001  3,10000e+001  1,02955e+000  1,26253e+001  2,34544e-002  1,48413e+000  4,19158e+002  2,50000e+001  2,40693e+004  3,93860e+002  2,40725e+004  1,63636e-002  4,15355e-005  6,79670e-007  4,15411e-005
             7  2,23117e+001  9,60000e+001  3,60000e+001  1,01560e+000  1,27236e+001  2,55833e-002  1,48084e+000  4,19302e+002  2,50000e+001  2,35380e+004  4,06692e+002  2,35415e+004  1,72781e-002  4,24718e-005  7,33830e-007  4,24781e-005
             8  2,23725e+001  1,03000e+002  4,10000e+001  1,00713e+000  1,27530e+001  2,68721e-002  1,48448e+000  4,19216e+002  2,50000e+001  2,32751e+004  4,03343e+002  2,32786e+004  1,73293e-002  4,29515e-005  7,44321e-007  4,29579e-005
             9  2,23523e+001  1,08000e+002  4,60000e+001  1,00073e+000  1,27608e+001  2,85747e-002  1,48525e+000  4,19200e+002  2,50000e+001  2,31025e+004  4,11473e+002  2,31062e+004  1,78108e-002  4,32717e-005  7,70702e-007  4,32785e-005
            10  2,23343e+001  1,17000e+002  5,10000e+001  1,00352e+000  1,28336e+001  2,99746e-002  1,48560e+000  4,19232e+002  2,50000e+001  2,30282e+004  4,14085e+002  2,30319e+004  1,79816e-002  4,34110e-005  7,80601e-007  4,34180e-005
            11  2,23604e+001  1,20000e+002  5,60000e+001  1,00267e+000  1,28193e+001  3,17629e-002  1,48779e+000  4,19281e+002  2,50000e+001  2,30282e+004  4,27316e+002  2,30321e+004  1,85562e-002  4,34101e-005  8,05527e-007  4,34176e-005
            12  2,23201e+001  1,32000e+002  6,10000e+001  1,00131e+000  1,27861e+001  3,33979e-002  1,48956e+000  4,19330e+002  2,50000e+001  2,30509e+004  4,37347e+002  2,30550e+004  1,89731e-002  4,33666e-005  8,22800e-007  4,33744e-005
            13  2,23056e+001  1,39000e+002  6,60000e+001  1,00680e+000  1,28404e+001  3,44868e-002  1,49086e+000  4,19385e+002  2,50000e+001  2,30734e+004  4,34368e+002  2,30775e+004  1,88255e-002  4,33245e-005  8,15605e-007  4,33322e-005
            14  2,22930e+001  1,42000e+002  7,10000e+001  9,98759e-001  1,27232e+001  3,55294e-002  1,49196e+000  4,19428e+002  2,50000e+001  2,30934e+004  4,30234e+002  2,30975e+004  1,86301e-002  4,32873e-005  8,06448e-007  4,32948e-005
            15  2,22766e+001  1,53000e+002  7,60000e+001  1,00518e+000  1,27898e+001  3,62235e-002  1,49231e+000  4,19474e+002  2,50000e+001  2,31138e+004  4,17774e+002  2,31175e+004  1,80747e-002  4,32501e-005  7,81733e-007  4,32572e-005
            16  2,22614e+001  1,62000e+002  8,10000e+001  1,00906e+000  1,28227e+001  3,72924e-002  1,49257e+000  4,19530e+002  2,50000e+001  2,31360e+004  4,14299e+002  2,31397e+004  1,79071e-002  4,32088e-005  7,73745e-007  4,32158e-005
            17  2,22584e+001  1,71000e+002  8,60000e+001  1,00062e+000  1,26979e+001  3,77298e-002  1,49361e+000  4,19603e+002  2,50000e+001  2,31602e+004  3,95733e+002  2,31636e+004  1,70868e-002  4,31650e-005  7,37551e-007  4,31713e-005
            18  2,22543e+001  1,74000e+002  9,10000e+001  1,00663e+000  1,27581e+001  3,91920e-002  1,49591e+000  4,19677e+002  2,50000e+001  2,31803e+004  4,01632e+002  2,31838e+004  1,73264e-002  4,31271e-005  7,47237e-007  4,31335e-005
            19  2,22547e+001  1,87000e+002  9,60000e+001  9,89886e-001  1,25324e+001  4,07802e-002  1,49905e+000  4,19712e+002  2,50000e+001  2,31955e+004  4,10481e+002  2,31992e+004  1,76966e-002  4,30983e-005  7,62692e-007  4,31050e-005
            20  2,22453e+001  2,01000e+002  1,01000e+002  9,89677e-001  1,25187e+001  4,20597e-002  1,50317e+000  4,19697e+002  2,50000e+001  2,32058e+004  4,11850e+002  2,32095e+004  1,77477e-002  4,30791e-005  7,64556e-007  4,30859e-005
CFRP_f1_100_5_1N, 17.04.2021 12:06:42

File: dma/provino 1b/CFRP_f1_100_5_1N_4.txt
         Index            Ts             t             f             F             x         Phase            F0            x0            Tr            M'            M"            M*     tan_delta            C'            C"            C*
           [#]          [°C]           [s]          [Hz]           [N]          [um]         [rad]           [N]          [um]          [°C]         [MPa]         [MPa]         [MPa]            []       [1/MPa]       [1/MPa]       [1/MPa]
             0  2,28160e+001  2,40000e+001  9,99999e-001  1,30500e+000  1,76307e+001  2,22878e-002  1,78500e+000  4,23053e+002  2,50000e+001  2,17839e+004  4,95409e+002  2,17895e+004  2,27420e-002  4,58818e-005  1,04344e-006  4,58936e-005
             1  2,29017e+001  5,10000e+001  6,00000e+000  9,90047e-001  1,27848e+001  2,16301e-002  1,59750e+000  4,28428e+002  2,50000e+001  2,28247e+004  4,75295e+002  2,28297e+004  2,08237e-002  4,37932e-005  9,11936e-007  4,38026e-005
             2  2,29221e+001  5,90000e+001  1,10000e+001  9,97851e-001  1,26709e+001  1,99217e-002  1,54805e+000  4,30060e+002  2,50000e+001  2,32251e+004  4,13241e+002  2,32287e+004  1,77929e-002  4,30433e-005  7,65866e-007  4,30501e-005
             3  2,29213e+001  6,20000e+001  1,60000e+001  9,97208e-001  1,26111e+001  2,08635e-002  1,53369e+000  4,30660e+002  2,50000e+001  2,33220e+004  4,07988e+002  2,33256e+004  1,74937e-002  4,28648e-005  7,49864e-007  4,28714e-005
             4  2,29237e+001  7,10000e+001  2,10000e+001  1,00064e+000  1,26048e+001  2,02796e-002  1,52133e+000  4,31058e+002  2,50000e+001  2,34159e+004  3,65661e+002  2,34187e+004  1,56160e-002  4,26957e-005  6,66734e-007  4,27009e-005
             5  2,29219e+001  7,40000e+001  2,60000e+001  9,99607e-001  1,25527e+001  2,03082e-002  1,49899e+000  4,31746e+002  2,50000e+001  2,34889e+004  3,37566e+002  2,34913e+004  1,43713e-002  4,25645e-005  6,11706e-007  4,25689e-005
             6  2,29182e+001  8,10000e+001  3,10000e+001  1,00308e+000  1,25756e+001  2,09362e-002  1,49160e+000  4,32015e+002  2,50000e+001  2,35259e+004  3,23381e+002  2,35282e+004  1,37457e-002  4,24982e-005  5,84169e-007  4,25023e-005
             7  2,29152e+001  8,40000e+001  3,60000e+001  9,99129e-001  1,25254e+001  2,23356e-002  1,49297e+000  4,32029e+002  2,50000e+001  2,35235e+004  3,27392e+002  2,35257e+004  1,39177e-002  4,25025e-005  5,91536e-007  4,25066e-005
             8  2,29061e+001  9,20000e+001  4,10000e+001  1,00151e+000  1,25528e+001  2,36372e-002  1,49341e+000  4,32030e+002  2,50000e+001  2,35239e+004  3,29067e+002  2,35262e+004  1,39886e-002  4,25016e-005  5,94537e-007  4,25057e-005
             9  2,29045e+001  9,30000e+001  4,60000e+001  1,00018e+000  1,25285e+001  2,60981e-002  1,49321e+000  4,32038e+002  2,50000e+001  2,35334e+004  3,59101e+002  2,35362e+004  1,52592e-002  4,24829e-005  6,48254e-007  4,24878e-005
            10  2,28963e+001  1,01000e+002  5,10000e+001  1,00399e+000  1,25692e+001  2,78828e-002  1,49292e+000  4,32027e+002  2,50000e+001  2,35412e+004  3,72665e+002  2,35442e+004  1,58303e-002  4,24680e-005  6,72283e-007  4,24734e-005
            11  2,28969e+001  1,04000e+002  5,60000e+001  9,99901e-001  1,25075e+001  3,07602e-002  1,49268e+000  4,32054e+002  2,50000e+001  2,35550e+004  4,12978e+002  2,35586e+004  1,75325e-002  4,24407e-005  7,44091e-007  4,24473e-005
            12  2,29039e+001  1,11000e+002  6,10000e+001  1,00738e+000  1,25895e+001  3,29627e-002  1,49261e+000  4,32100e+002  2,50000e+001  2,35704e+004  4,36916e+002  2,35744e+004  1,85367e-002  4,24116e-005  7,86169e-007  4,24189e-005
            13  2,29289e+001  1,23000e+002  6,60000e+001  9,99037e-001  1,24716e+001  3,62515e-002  1,49241e+000  4,32132e+002  2,50000e+001  2,35888e+004  4,87473e+002  2,35938e+004  2,06654e-002  4,23749e-005  8,75696e-007  4,23840e-005
            14  2,29237e+001  1,34000e+002  7,10000e+001  1,00151e+000  1,24873e+001  3,83619e-002  1,49033e+000  4,32158e+002  2,50000e+001  2,36104e+004  5,09396e+002  2,36159e+004  2,15751e-002  4,23346e-005  9,13373e-007  4,23444e-005
            15  2,29154e+001  1,37000e+002  7,60000e+001  1,01319e+000  1,26165e+001  4,00124e-002  1,48764e+000  4,32204e+002  2,50000e+001  2,36336e+004  5,20156e+002  2,36393e+004  2,20092e-002  4,22922e-005  9,30818e-007  4,23025e-005
            16  2,29487e+001  1,47000e+002  8,10000e+001  1,01564e+000  1,26315e+001  4,07459e-002  1,48666e+000  4,32272e+002  2,50000e+001  2,36548e+004  5,08446e+002  2,36603e+004  2,14944e-002  4,22552e-005  9,08251e-007  4,22650e-005
            17  2,29604e+001  1,58000e+002  8,60000e+001  1,01540e+000  1,26126e+001  4,20509e-002  1,48663e+000  4,32338e+002  2,50000e+001  2,36765e+004  5,10737e+002  2,36820e+004  2,15715e-002  4,22164e-005  9,10671e-007  4,22262e-005
            18  2,29643e+001  1,65000e+002  9,10000e+001  1,01342e+000  1,25739e+001  4,13057e-002  1,48511e+000  4,32371e+002  2,50000e+001  2,36949e+004  4,62680e+002  2,36994e+004  1,95266e-002  4,21872e-005  8,23773e-007  4,21952e-005
            19  2,29665e+001  1,70000e+002  9,60000e+001  9,88830e-001  1,22587e+001  4,27076e-002  1,48377e+000  4,32405e+002  2,50000e+001  2,37042e+004  4,67071e+002  2,37088e+004  1,97041e-002  4,21702e-005  8,30927e-007  4,21784e-005
            20  2,29865e+001  1,81000e+002  1,01000e+002  9,90544e-001  1,22718e+001  4,47663e-002  1,48605e+000  4,32479e+002  2,50000e+001  2,37089e+004  4,87496e+002  2,37140e+004  2,05617e-002  4,21603e-005  8,66888e-007  4,21693e-005
CFRP_f1_100_5_1N, 17.04.2021 13:16:45

File: dma/provino 1b/CFRP_f1_100_5_1N_5.txt
         Index            Ts             t             f             F             x         Phase            F0            x0            Tr            M'            M"            M*     tan_delta            C'            C"            C*
           [#]          [°C]           [s]          [Hz]           [N]          [um]         [rad]           [N]          [um]          [°C]         [MPa]         [MPa]         [MPa]            []       [1/MPa]       [1/MPa]       [1/MPa]
             0  2,29769e+001  2,50000e+001  9,99999e-001  1,09000e+000  1,43177e+001  2,17912e-002  1,75500e+000  4,27630e+002  2,50000e+001  2,24257e+004  4,98960e+002  2,24313e+004  2,22495e-002  4,45696e-005  9,91651e-007  4,45807e-005
             1  2,29896e+001  4,90000e+001  6,00000e+000  9,97469e-001  1,26327e+001  1,86052e-002  1,57687e+000  4,30385e+002  2,50000e+001  2,32895e+004  4,12418e+002  2,32931e+004  1,77084e-002  4,29244e-005  7,60120e-007  4,29311e-005
             2  2,29730e+001  5,80000e+001  1,10000e+001  5,29398e-001  6,66956e+000  1,92915e-002  1,53238e+000  4,30971e+002  2,50000e+001  2,34156e+004  4,01477e+002  2,34190e+004  1,71457e-002  4,26941e-005  7,32021e-007  4,27003e-005
             3  2,29750e+001  6,10000e+001  1,60000e+001  1,00026e+000  1,25898e+001  2,07729e-002  1,51785e+000  4,31275e+002  2,50000e+001  2,34367e+004  4,07863e+002  2,34402e+004  1,74027e-002  4,26552e-005  7,42317e-007  4,26617e-005
             4  2,29659e+001  6,70000e+001  2,10000e+001  9,96961e-001  1,25508e+001  2,15170e-002  1,51073e+000  4,31510e+002  2,50000e+001  2,34301e+004  3,95883e+002  2,34334e+004  1,68964e-002  4,26680e-005  7,20935e-007  4,26741e-005
             5  2,29580e+001  7,10000e+001  2,60000e+001  9,99213e-001  1,25746e+001  2,04271e-002  1,49200e+000  4,31812e+002  2,50000e+001  2,34371e+004  3,39678e+002  2,34395e+004  1,44932e-002  4,26585e-005  6,18257e-007  4,26630e-005
             6  2,29552e+001  8,00000e+001  3,10000e+001  9,95848e-001  1,25206e+001  2,09517e-002  1,48570e+000  4,31877e+002  2,50000e+001  2,34568e+004  3,22777e+002  2,34590e+004  1,37605e-002  4,26235e-005  5,86520e-007  4,26275e-005
             7  2,29593e+001  8,30000e+001  3,60000e+001  1,00028e+000  1,25704e+001  2,20387e-002  1,48443e+000  4,31892e+002  2,50000e+001  2,34643e+004  3,19334e+002  2,34665e+004  1,36094e-002  4,26101e-005  5,79896e-007  4,26140e-005
             8  2,29839e+001  9,40000e+001  4,10000e+001  1,00187e+000  1,25796e+001  2,36522e-002  1,48415e+000  4,31952e+002  2,50000e+001  2,34807e+004  3,28807e+002  2,34830e+004  1,40033e-002  4,25798e-005  5,96257e-007  4,25840e-005
             9  2,29969e+001  9,80000e+001  4,60000e+001  1,00334e+000  1,25877e+001  2,64961e-002  1,48691e+000  4,31987e+002  2,50000e+001  2,34953e+004  3,68174e+002  2,34982e+004  1,56701e-002  4,25512e-005  6,66782e-007  4,25565e-005
            10  2,30115e+001  1,04000e+002  5,10000e+001  1,00139e+000  1,25526e+001  2,97872e-002  1,48977e+000  4,31997e+002  2,50000e+001  2,35096e+004  4,18470e+002  2,35133e+004  1,78000e-002  4,25223e-005  7,56896e-007  4,25291e-005
            11  2,30035e+001  1,07000e+002  5,60000e+001  9,98020e-001  1,24966e+001  3,29562e-002  1,48989e+000  4,31971e+002  2,50000e+001  2,35294e+004  4,65981e+002  2,35340e+004  1,98042e-002  4,24833e-005  8,41347e-007  4,24916e-005
            12  2,30324e+001  1,19000e+002  6,10000e+001  9,99799e-001  1,25032e+001  3,51232e-002  1,48942e+000  4,31938e+002  2,50000e+001  2,35529e+004  4,89237e+002  2,35580e+004  2,07719e-002  4,24394e-005  8,81544e-007  4,24485e-005
            13  2,30496e+001  1,31000e+002  6,60000e+001  1,00643e+000  1,25710e+001  3,70630e-002  1,48889e+000  4,31961e+002  2,50000e+001  2,35746e+004  5,06965e+002  2,35800e+004  2,15048e-002  4,23990e-005  9,11780e-007  4,24088e-005
            14  2,30482e+001  1,34000e+002  7,10000e+001  9,91544e-001  1,23708e+001  3,85034e-002  1,48813e+000  4,32001e+002  2,50000e+001  2,35950e+004  5,12509e+002  2,36005e+004  2,17211e-002  4,23619e-005  9,20148e-007  4,23719e-005
            15  2,30426e+001  1,43000e+002  7,60000e+001  1,01003e+000  1,25844e+001  3,92012e-002  1,48957e+000  4,32054e+002  2,50000e+001  2,36200e+004  5,00018e+002  2,36253e+004  2,11692e-002  4,23180e-005  8,95840e-007  4,23275e-005
            16  2,30430e+001  1,52000e+002  8,10000e+001  1,00421e+000  1,24972e+001  4,01357e-002  1,49218e+000  4,32102e+002  2,50000e+001  2,36399e+004  4,93185e+002  2,36450e+004  2,08624e-002  4,22830e-005  8,82127e-007  4,22922e-005
            17  2,30422e+001  1,63000e+002  8,60000e+001  1,02130e+000  1,26961e+001  4,18414e-002  1,49261e+000  4,32120e+002  2,50000e+001  2,36567e+004  5,05165e+002  2,36621e+004  2,13540e-002  4,22520e-005  9,02248e-007  4,22616e-005
            18  2,30472e+001  1,72000e+002  9,10000e+001  1,01027e+000  1,25430e+001  4,17880e-002  1,49234e+000  4,32170e+002  2,50000e+001  2,36787e+004  4,74175e+002  2,36834e+004  2,00254e-002  4,22151e-005  8,45375e-007  4,22236e-005
            19  2,30380e+001  1,76000e+002  9,60000e+001  1,00824e+000  1,25042e+001  4,34036e-002  1,49271e+000  4,32237e+002  2,50000e+001  2,36944e+004  4,83940e+002  2,36993e+004  2,04243e-002  4,21865e-005  8,61629e-007  4,21953e-005
            20  2,30261e+001  1,87000e+002  1,01000e+002  9,90404e-001  1,22753e+001  4,56570e-002  1,49363e+000  4,32281e+002  2,50000e+001  2,36979e+004  5,09109e+002  2,37034e+004  2,14833e-002  4,21783e-005  9,06129e-007  4,21881e-005
CFRP_f1_100_5_1N, 17.04.2021 13:21:29

File: dma/provino 1b/CFRP_f1_100_5_1N_dietro_4.txt
         Index            Ts             t             f             F             x         Phase            F0            x0            Tr            M'            M"            M*     tan_delta            C'            C"            C*
           [#]          [°C]           [s]          [Hz]           [N]          [um]         [rad]           [N]          [um]          [°C]         [MPa]         [MPa]         [MPa]            []       [1/MPa]       [1/MPa]       [1/MPa]
             0  2,31088e+001  1,80000e+001  9,99999e-001  8,60000e-001  1,27914e+001  1,93722e-002  1,44500e+000  3,57085e+002  2,50000e+001  1,97305e+004  3,88196e+002  1,97343e+004  1,96749e-002  5,06633e-005  9,96797e-007  5,06731e-005
             1  2,31045e+001  2,60000e+001  6,00000e+000  5,33257e-001  7,94237e+000  1,77793e-002  1,44031e+000  3,57022e+002  2,50000e+001  1,97035e+004  3,30406e+002  1,97063e+004  1,67688e-002  5,07380e-005  8,50818e-007  5,07452e-005
             2  2,30977e+001  3,70000e+001  1,10000e+001  1,00217e+000  1,49600e+001  1,74158e-002  1,44002e+000  3,57359e+002  2,50000e+001  1,96576e+004  2,97316e+002  1,96599e+004  1,51247e-002  5,08591e-005  7,69229e-007  5,08650e-005
             3  2,30877e+001  4,00000e+001  1,60000e+001  1,00111e+000  1,49527e+001  1,78589e-002  1,43930e+000  3,57459e+002  2,50000e+001  1,96452e+004  2,81148e+002  1,96472e+004  1,43113e-002  5,08927e-005  7,28339e-007  5,08979e-005
             4  2,30686e+001  4,90000e+001  2,10000e+001  1,00554e+000  1,50142e+001  1,91585e-002  1,43980e+000  3,57507e+002  2,50000e+001  1,96496e+004  2,82549e+002  1,96516e+004  1,43794e-002  5,08811e-005  7,31639e-007  5,08864e-005
             5  2,30593e+001  5,20000e+001  2,60000e+001  9,99523e-001  1,49389e+001  1,96910e-002  1,44019e+000  3,57578e+002  2,50000e+001  1,96280e+004  2,68078e+002  1,96299e+004  1,36579e-002  5,09380e-005  6,95706e-007  5,09428e-005
             6  2,30721e+001  5,80000e+001  3,10000e+001  1,00540e+000  1,50279e+001  2,10582e-002  1,43934e+000  3,57688e+002  2,50000e+001  1,96239e+004  2,70723e+002  1,96258e+004  1,37956e-002  5,09486e-005  7,02866e-007  5,09535e-005
             7  2,30741e+001  6,10000e+001  3,60000e+001  1,00342e+000  1,49926e+001  2,27971e-002  1,43827e+000  3,57717e+002  2,50000e+001  1,96281e+004  2,80995e+002  1,96301e+004  1,43159e-002  5,09368e-005  7,29208e-007  5,09421e-005
             8  2,30630e+001  6,80000e+001  4,10000e+001  1,00001e+000  1,49406e+001  2,47163e-002  1,43792e+000  3,57710e+002  2,50000e+001  1,96258e+004  2,94815e+002  1,96280e+004  1,50218e-002  5,09419e-005  7,65239e-007  5,09476e-005
             9  2,30645e+001  7,00000e+001  4,60000e+001  9,95375e-001  1,48688e+001  2,67600e-002  1,43773e+000  3,57749e+002  2,50000e+001  1,96250e+004  3,11174e+002  1,96274e+004  1,58560e-002  5,09427e-005  8,07749e-007  5,09491e-005
            10  2,30519e+001  7,70000e+001  5,10000e+001  1,00418e+000  1,50034e+001  2,87457e-002  1,43843e+000  3,57826e+002  2,50000e+001  1,96161e+004  3,26225e+002  1,96188e+004  1,66305e-002  5,09644e-005  8,47562e-007  5,09714e-005
            11  2,30621e+001  8,00000e+001  5,60000e+001  1,00418e+000  1,50053e+001  3,07992e-002  1,43981e+000  3,57926e+002  2,50000e+001  1,96082e+004  3,42654e+002  1,96112e+004  1,74750e-002  5,09834e-005  8,90934e-007  5,09912e-005
            12  2,30784e+001  8,90000e+001  6,10000e+001  1,00431e+000  1,50122e+001  3,24211e-002  1,44054e+000  3,58014e+002  2,50000e+001  1,95959e+004  3,50285e+002  1,95990e+004  1,78754e-002  5,10148e-005  9,11910e-007  5,10229e-005
            13  2,30621e+001  9,80000e+001  6,60000e+001  1,00715e+000  1,50682e+001  3,43236e-002  1,43977e+000  3,58109e+002  2,50000e+001  1,95717e+004  3,63337e+002  1,95751e+004  1,85644e-002  5,10766e-005  9,48206e-007  5,10854e-005
            14  2,30536e+001  1,07000e+002  7,10000e+001  1,00587e+000  1,50735e+001  3,64059e-002  1,43899e+000  3,58267e+002  2,50000e+001  1,95324e+004  3,79675e+002  1,95361e+004  1,94382e-002  5,11777e-005  9,94803e-007  5,11873e-005
            15  2,30532e+001  1,12000e+002  7,60000e+001  1,00160e+000  1,50465e+001  3,94396e-002  1,44011e+000  3,58444e+002  2,50000e+001  1,94755e+004  4,14646e+002  1,94799e+004  2,12907e-002  5,13233e-005  1,09271e-006  5,13350e-005
            16  2,30538e+001  1,24000e+002  8,10000e+001  1,00037e+000  1,51024e+001  4,35210e-002  1,44212e+000  3,58570e+002  2,50000e+001  1,93681e+004  4,69086e+002  1,93738e+004  2,42195e-002  5,16010e-005  1,24975e-006  5,16161e-005
            17  2,30517e+001  1,31000e+002  8,60000e+001  9,96312e-001  1,50978e+001  4,79044e-002  1,44293e+000  3,58687e+002  2,50000e+001  1,92841e+004  5,29535e+002  1,92914e+004  2,74597e-002  5,18171e-005  1,42288e-006  5,18367e-005
            18  2,30597e+001  1,43000e+002  9,10000e+001  1,02935e+000  1,56645e+001  5,35251e-002  1,44333e+000  3,58797e+002  2,50000e+001  1,91899e+004  6,13555e+002  1,91997e+004  3,19728e-002  5,20576e-005  1,66443e-006  5,20842e-005
            19  2,30593e+001  1,46000e+002  9,60000e+001  1,01898e+000  1,55938e+001  5,99791e-002  1,44373e+000  3,58877e+002  2,50000e+001  1,90675e+004  7,12033e+002  1,90808e+004  3,73427e-002  5,23722e-005  1,95572e-006  5,24087e-005
            20  2,30569e+001  1,60000e+002  1,01000e+002  1,05235e+000  1,62141e+001  6,43461e-002  1,44573e+000  3,58885e+002  2,50000e+001  1,89238e+004  7,67616e+002  1,89393e+004  4,05635e-002  5,27567e-005  2,14000e-006  5,28001e-005
CFRP_f1_100_5_1N, 17.04.2021 13:40:35

File: dma/provino 1b/CFRP_f1_100_5_2N_dietro_1.txt
         Index            Ts             t             f             F             x         Phase            F0            x0            Tr            M'            M"            M*     tan_delta            C'            C"            C*
           [#]          [°C]           [s]          [Hz]           [N]          [um]         [rad]           [N]          [um]          [°C]         [MPa]         [MPa]         [MPa]            []       [1/MPa]       [1/MPa]       [1/MPa]
             0  2,30742e+001  2,00000e+001  9,99999e-001  7,50000e-002  9,12619e+001  5,80255e-002  0,00000e+000  2,45462e+002  2,50000e+001  2,34155e+002  1,35480e+001  2,34547e+002  5,78590e-002  4,25642e-003  2,46272e-004  4,26354e-003
             1  2,30462e+001  3,80000e+001  6,00000e+000  2,08761e-001  1,63839e+001  4,21166e-002  3,56250e-001  2,98612e+002  2,50000e+001  3,65159e+003  1,49260e+002  3,65464e+003  4,08752e-002  2,73396e-004  1,11751e-005  2,73624e-004
             2  2,30301e+001  5,60000e+001  1,10000e+001  2,52610e-001  8,74343e+000  1,34648e-001  1,12311e+000  3,21862e+002  2,50000e+001  8,26764e+003  1,11063e+003  8,34190e+003  1,34335e-001  1,18809e-004  1,59603e-005  1,19877e-004
             3  2,30507e+001  7,90000e+001  1,60000e+001  2,81517e+000  6,14269e+001  1,08065e-001  2,01528e+000  3,44360e+002  2,50000e+001  1,32519e+004  1,41185e+003  1,33269e+004  1,06540e-001  7,46141e-005  7,94937e-006  7,50364e-005
             4  2,30553e+001  1,01000e+002  2,10000e+001  2,04042e+000  3,14355e+001  2,11211e-002  2,70058e+000  3,60437e+002  2,50000e+001  1,90266e+004  3,11738e+002  1,90291e+004  1,63844e-002  5,25440e-005  8,60900e-007  5,25511e-005
             5  2,30557e+001  1,04000e+002  2,60000e+001  2,00960e+000  2,52770e+001  2,17671e-002  3,25210e+000  3,76301e+002  2,50000e+001  2,34489e+004  3,72361e+002  2,34519e+004  1,58797e-002  4,26351e-005  6,77032e-007  4,26405e-005
             6  2,30262e+001  1,24000e+002  3,10000e+001  2,02179e+000  2,31168e+001  2,19859e-002  3,76940e+000  3,88004e+002  2,50000e+001  2,58812e+004  3,85141e+002  2,58841e+004  1,48811e-002  3,86295e-005  5,74850e-007  3,86338e-005
             7  2,30246e+001  1,28000e+002  3,60000e+001  2,01462e+000  2,31871e+001  2,45467e-002  4,23070e+000  3,96815e+002  2,50000e+001  2,57001e+004  4,17756e+002  2,57035e+004  1,62550e-002  3,89001e-005  6,32322e-007  3,89052e-005
             8  2,30305e+001  1,33000e+002  4,10000e+001  2,00906e+000  2,30622e+001  2,71985e-002  4,61664e+000  4,05357e+002  2,50000e+001  2,57651e+004  4,56790e+002  2,57691e+004  1,77290e-002  3,88000e-005  6,87887e-007  3,88061e-005
             9  2,30335e+001  1,37000e+002  4,60000e+001  2,01333e+000  2,31492e+001  2,89932e-002  4,84141e+000  4,09796e+002  2,50000e+001  2,57157e+004  4,70876e+002  2,57200e+004  1,83108e-002  3,88737e-005  7,11810e-007  3,88802e-005
            10  2,30370e+001  1,43000e+002  5,10000e+001  2,00988e+000  2,31453e+001  3,05666e-002  4,97483e+000  4,11795e+002  2,50000e+001  2,56684e+004  4,79053e+002  2,56728e+004  1,86632e-002  3,89449e-005  7,26835e-007  3,89517e-005
            11  2,30314e+001  1,47000e+002  5,60000e+001  2,00340e+000  2,30889e+001  3,18949e-002  5,00104e+000  4,12328e+002  2,50000e+001  2,56407e+004  4,81064e+002  2,56452e+004  1,87617e-002  3,89868e-005  7,31459e-007  3,89936e-005
            12  2,30305e+001  1,60000e+002  6,10000e+001  2,01315e+000  2,32006e+001  3,32166e-002  4,97904e+000  4,12191e+002  2,50000e+001  2,56341e+004  4,83311e+002  2,56387e+004  1,88542e-002  3,89967e-005  7,35252e-007  3,90036e-005
            13  2,30196e+001  1,67000e+002  6,60000e+001  2,01266e+000  2,31814e+001  3,46221e-002  4,95779e+000  4,12062e+002  2,50000e+001  2,56418e+004  4,88072e+002  2,56465e+004  1,90342e-002  3,89846e-005  7,42041e-007  3,89917e-005
            14  2,30498e+001  1,72000e+002  7,10000e+001  2,01234e+000  2,31553e+001  3,62023e-002  4,93726e+000  4,11938e+002  2,50000e+001  2,56589e+004  4,97682e+002  2,56638e+004  1,93961e-002  3,89581e-005  7,55634e-007  3,89655e-005
            15  2,31124e+001  1,79000e+002  7,60000e+001  2,02633e+000  2,32852e+001  3,78657e-002  4,91894e+000  4,11824e+002  2,50000e+001  2,56852e+004  5,09717e+002  2,56902e+004  1,98448e-002  3,89177e-005  7,72314e-007  3,89253e-005
            16  2,31505e+001  1,88000e+002  8,10000e+001  2,01812e+000  2,31433e+001  3,97472e-002  4,90466e+000  4,11762e+002  2,50000e+001  2,57299e+004  5,27997e+002  2,57353e+004  2,05208e-002  3,88489e-005  7,97210e-007  3,88571e-005
            17  2,31022e+001  1,97000e+002  8,60000e+001  2,00010e+000  2,28903e+001  4,14793e-002  4,89810e+000  4,11797e+002  2,50000e+001  2,57733e+004  5,42319e+002  2,57790e+004  2,10419e-002  3,87827e-005  8,16060e-007  3,87912e-005
            18  2,30798e+001  2,02000e+002  9,10000e+001  2,00512e+000  2,28992e+001  4,28843e-002  4,89704e+000  4,11896e+002  2,50000e+001  2,58189e+004  5,47980e+002  2,58248e+004  2,12239e-002  3,87138e-005  8,21660e-007  3,87225e-005
            19  2,30548e+001  2,11000e+002  9,60000e+001  1,99583e+000  2,27445e+001  4,43779e-002  4,90023e+000  4,12033e+002  2,50000e+001  2,58645e+004  5,56045e+002  2,58704e+004  2,14984e-002  3,86452e-005  8,30811e-007  3,86541e-005
            20  2,30398e+001  2,21000e+002  1,01000e+002  2,00890e+000  2,28498e+001  4,55613e-002  4,90749e+000  4,12199e+002  2,50000e+001  2,59034e+004  5,55652e+002  2,59094e+004  2,14509e-002  3,85871e-005  8,27728e-007  3,85960e-005
CFRP_f1_100_5_2N, 17.04.2021 13:56:52

File: dma/provino 3b/CFRP_f1_100_5_1N_2.txt
         Index            Ts             t             f             F             x         Phase            F0            x0            Tr            M'            M"            M*     tan_delta            C'            C"            C*
           [#]          [°C]           [s]          [Hz]           [N]          [um]         [rad]           [N]          [um]          [°C]         [MPa]         [MPa]         [MPa]            []       [1/MPa]       [1/MPa]       [1/MPa]
             0  2,27690e+001  2,20000e+001  9,99999e-001  0,00000e+000  1,01350e+002 -1,63216e-001  0,00000e+000  1,31352e+002  2,50000e+001  0,00000e+000  0,00000e+000  0,00000e+000  0,00000e+000  0,00000e+000  0,00000e+000  0,00000e+000
             1  2,27611e+001  4,00000e+001  6,00000e+000  0,00000e+000  4,76107e+001  5,26851e-001  2,81250e-002  2,33590e+002  2,50000e+001  0,00000e+000  0,00000e+000  0,00000e+000  0,00000e+000  0,00000e+000  0,00000e+000  0,00000e+000
             2  2,27216e+001  5,80000e+001  1,10000e+001  7,00000e-002  3,82971e+001  1,12409e-002  9,87578e-002  3,10031e+002  2,50000e+001  1,16484e+004  9,93953e+001  1,16488e+004  8,53298e-003  8,58427e-005  7,32494e-007  8,58458e-005
             3  2,29454e+001  8,00000e+001  1,60000e+001  1,87952e-001  9,90889e+001  8,72486e-003  1,51052e-001  3,52088e+002  2,50000e+001  1,20879e+004  5,77897e+001  1,20881e+004  4,78078e-003  8,27253e-005  3,95491e-007  8,27262e-005
             4  2,29167e+001  8,30000e+001  2,10000e+001  1,94458e-001  1,01094e+002  8,56331e-003  1,79810e-001  3,74911e+002  2,50000e+001  1,22574e+004  4,14887e+001  1,22575e+004  3,38479e-003  8,15824e-005  2,76139e-007  8,15829e-005
             5  2,30212e+001  9,10000e+001  2,60000e+001  1,93263e-001  1,00834e+002  9,86343e-003  2,07647e-001  4,04108e+002  2,50000e+001  1,22121e+004  4,21509e+001  1,22121e+004  3,45158e-003  8,18852e-005  2,82633e-007  8,18857e-005
             6  2,29995e+001  9,40000e+001  3,10000e+001  1,93012e-001  1,01192e+002  1,25847e-002  2,34483e-001  4,26960e+002  2,50000e+001  1,21515e+004  6,00367e+001  1,21516e+004  4,94069e-003  8,22925e-005  4,06582e-007  8,22935e-005
             7  2,30014e+001  1,03000e+002  3,60000e+001  1,90170e-001  9,97309e+001  1,51441e-002  2,53856e-001  4,38872e+002  2,50000e+001  1,21459e+004  7,61291e+001  1,21461e+004  6,26788e-003  8,23291e-005  5,16029e-007  8,23307e-005
             8  2,29749e+001  1,06000e+002  4,10000e+001  1,89591e-001  1,00157e+002  1,26316e-002  2,63461e-001  4,43490e+002  2,50000e+001  1,20555e+004  3,03734e+001  1,20555e+004  2,51948e-003  8,29494e-005  2,08989e-007  8,29497e-005
             9  2,29558e+001  1,18000e+002  4,60000e+001  1,75132e-001  9,34938e+001  9,48487e-003  2,69017e-001  4,45663e+002  2,50000e+001  1,19272e+004 -2,22260e+001  1,19272e+004 -1,86346e-003  8,38415e-005 -1,56236e-007  8,38417e-005
            10  2,29190e+001  1,21000e+002  5,10000e+001  1,98946e-001  1,07580e+002  5,08511e-003  2,69915e-001  4,45832e+002  2,50000e+001  1,17719e+004 -8,82916e+001  1,17722e+004 -7,50020e-003  8,49433e-005 -6,37092e-007  8,49457e-005
            11  2,28592e+001  1,27000e+002  5,60000e+001  1,89383e-001  1,03773e+002  1,19368e-003  2,68504e-001  4,44825e+002  2,50000e+001  1,16136e+004 -1,46660e+002  1,16145e+004 -1,26284e-002  8,60926e-005 -1,08721e-006  8,60994e-005
            12  2,28201e+001  1,31000e+002  6,10000e+001  1,79457e-001  9,97041e+001 -1,01953e-003  2,67296e-001  4,44486e+002  2,50000e+001  1,14502e+004 -1,84085e+002  1,14517e+004 -1,60770e-002  8,73121e-005 -1,40372e-006  8,73234e-005
            13  2,28820e+001  1,49000e+002  6,60000e+001  1,78488e-001  1,00492e+002  1,79268e-003  2,66384e-001  4,44293e+002  2,50000e+001  1,12959e+004 -1,63738e+002  1,12971e+004 -1,44954e-002  8,85092e-005 -1,28298e-006  8,85185e-005
            14  2,29031e+001  1,52000e+002  7,10000e+001  1,75131e-001  9,99144e+001  8,42786e-003  2,66099e-001  4,44121e+002  2,50000e+001  1,11446e+004 -1,01278e+002  1,11451e+004 -9,08764e-003  8,97220e-005 -8,15361e-007  8,97257e-005
            15  2,28394e+001  1,66000e+002  7,60000e+001  1,70959e-001  9,88670e+001  1,43410e-002  2,66092e-001  4,44121e+002  2,50000e+001  1,09909e+004 -4,83903e+001  1,09910e+004 -4,40277e-003  9,09827e-005 -4,00576e-007  9,09836e-005
            16  2,27746e+001  1,79000e+002  8,10000e+001  1,70293e-001  9,99898e+001  1,53689e-002  2,66035e-001  4,44206e+002  2,50000e+001  1,08211e+004 -4,98469e+001  1,08212e+004 -4,60647e-003  9,24102e-005 -4,25685e-007  9,24112e-005
            17  2,27583e+001  1,88000e+002  8,60000e+001  1,68783e-001  1,00439e+002  8,11602e-003  2,65805e-001  4,44044e+002  2,50000e+001  1,06721e+004 -1,39770e+002  1,06730e+004 -1,30968e-002  9,36864e-005 -1,22699e-006  9,36944e-005
            18  2,27416e+001  2,00000e+002  9,10000e+001  1,67916e-001  1,01170e+002 -4,32469e-003  2,65324e-001  4,43637e+002  2,50000e+001  1,05334e+004 -2,82113e+002  1,05371e+004 -2,67829e-002  9,48685e-005 -2,54085e-006  9,49025e-005
            19  2,27259e+001  2,05000e+002  9,60000e+001  1,64718e-001  1,00456e+002 -1,85502e-002  2,65045e-001  4,43330e+002  2,50000e+001  1,03960e+004 -4,39412e+002  1,04053e+004 -4,22674e-002  9,60194e-005 -4,05849e-006  9,61051e-005
            20  2,26918e+001  2,17000e+002  1,01000e+002  1,60866e-001  9,94054e+001 -2,75377e-002  2,65000e-001  4,43194e+002  2,50000e+001  1,02505e+004 -5,38296e+002  1,02646e+004 -5,25143e-002  9,72883e-005 -5,10903e-006  9,74223e-005
cfrp, 22.04.2021 14:05:01

File: dma/provino 3b/CFRP_f1_100_5_1N_dietro_1.txt
         Index            Ts             t             f             F             x         Phase            F0            x0            Tr            M'            M"            M*     tan_delta            C'            C"            C*
           [#]          [°C]           [s]          [Hz]           [N]          [um]         [rad]           [N]          [um]          [°C]         [MPa]         [MPa]         [MPa]            []       [1/MPa]       [1/MPa]       [1/MPa]
             0  2,26171e+001  2,00000e+001  9,99999e-001  0,00000e+000  1,00952e+002 -8,69055e-002  0,00000e+000  1,29417e+002  2,50000e+001  0,00000e+000  0,00000e+000  0,00000e+000  0,00000e+000  0,00000e+000  0,00000e+000  0,00000e+000
             1  2,27599e+001  3,90000e+001  6,00000e+000  0,00000e+000  4,75734e+001  1,84724e-001  1,87500e-002  2,33409e+002  2,50000e+001  0,00000e+000  0,00000e+000  0,00000e+000  0,00000e+000  0,00000e+000  0,00000e+000  0,00000e+000
             2  2,26299e+001  5,80000e+001  1,10000e+001  6,50000e-002  3,96384e+001  3,09627e-002  5,88906e-002  2,98324e+002  2,50000e+001  1,04458e+004  2,95345e+002  1,04499e+004  2,82741e-002  9,56561e-005  2,70459e-006  9,56944e-005
             3  2,26312e+001  6,10000e+001  1,60000e+001  1,29595e-001  9,81438e+001  4,06246e-002  1,04424e-001  3,41983e+002  2,50000e+001  8,40754e+003  3,08660e+002  8,41320e+003  3,67123e-002  1,18781e-004  4,36072e-006  1,18861e-004
             4  2,26188e+001  7,90000e+001  2,10000e+001  1,13697e-001  6,94443e+001  2,67920e-002  1,38752e-001  3,73141e+002  2,50000e+001  1,04295e+004  2,25571e+002  1,04320e+004  2,16281e-002  9,58368e-005  2,07277e-006  9,58592e-005
             5  2,26118e+001  8,20000e+001  2,60000e+001  1,71106e-001  1,01552e+002  2,11183e-002  1,66432e-001  4,05714e+002  2,50000e+001  1,07335e+004  1,57939e+002  1,07347e+004  1,47146e-002  9,31461e-005  1,37061e-006  9,31561e-005
             6  2,25668e+001  9,50000e+001  3,10000e+001  1,72312e-001  1,01553e+002  2,52728e-002  1,92739e-001  4,31679e+002  2,50000e+001  1,08072e+004  1,90624e+002  1,08089e+004  1,76386e-002  9,25020e-005  1,63161e-006  9,25164e-005
             7  2,25592e+001  9,80000e+001  3,60000e+001  1,77022e-001  1,02544e+002  2,47135e-002  2,14652e-001  4,47545e+002  2,50000e+001  1,09941e+004  1,74196e+002  1,09954e+004  1,58446e-002  9,09354e-005  1,44083e-006  9,09468e-005
             8  2,26540e+001  1,09000e+002  4,10000e+001  1,73962e-001  1,00232e+002  2,52956e-002  2,32867e-001  4,59236e+002  2,50000e+001  1,10514e+004  1,67905e+002  1,10527e+004  1,51931e-002  9,04651e-005  1,37444e-006  9,04755e-005
             9  2,26540e+001  1,13000e+002  4,60000e+001  1,83620e-001  1,06881e+002  2,66311e-002  2,43827e-001  4,66546e+002  2,50000e+001  1,09369e+004  1,67287e+002  1,09382e+004  1,52956e-002  9,14118e-005  1,39820e-006  9,14225e-005
            10  2,29526e+001  1,24000e+002  5,10000e+001  1,70533e-001  1,00241e+002  2,65722e-002  2,50410e-001  4,70824e+002  2,50000e+001  1,08281e+004  1,51621e+002  1,08291e+004  1,40026e-002  9,23344e-005  1,29292e-006  9,23435e-005
            11  2,29283e+001  1,25000e+002  5,60000e+001  1,68519e-001  1,00210e+002  2,59425e-002  2,51574e-001  4,71966e+002  2,50000e+001  1,07010e+004  1,29896e+002  1,07018e+004  1,21387e-002  9,34354e-005  1,13418e-006  9,34423e-005
            12  2,28287e+001  1,34000e+002  6,10000e+001  1,65291e-001  9,97257e+001  2,49818e-002  2,50151e-001  4,71336e+002  2,50000e+001  1,05443e+004  1,04850e+002  1,05448e+004  9,94371e-003  9,48285e-005  9,42947e-007  9,48332e-005
            13  2,27135e+001  1,45000e+002  6,60000e+001  1,60814e-001  9,86019e+001  2,70503e-002  2,48920e-001  4,71248e+002  2,50000e+001  1,03724e+004  1,11820e+002  1,03730e+004  1,07806e-002  9,63988e-005  1,03923e-006  9,64044e-005
            14  2,26878e+001  1,64000e+002  7,10000e+001  1,56855e-001  9,77824e+001  3,12377e-002  2,47913e-001  4,71274e+002  2,50000e+001  1,01981e+004  1,40103e+002  1,01991e+004  1,37381e-002  9,80386e-005  1,34687e-006  9,80479e-005
            15  2,26691e+001  1,67000e+002  7,60000e+001  1,58897e-001  1,00829e+002  3,32881e-002  2,47359e-001  4,71380e+002  2,50000e+001  1,00152e+004  1,45794e+002  1,00162e+004  1,45573e-002  9,98276e-005  1,45322e-006  9,98381e-005
            16  2,27819e+001  1,78000e+002  8,10000e+001  1,54206e-001  1,00073e+002  3,54647e-002  2,47212e-001  4,71396e+002  2,50000e+001  9,78899e+003  1,51758e+002  9,79017e+003  1,55029e-002  1,02131e-004  1,58333e-006  1,02143e-004
            17  2,27835e+001  1,90000e+002  8,60000e+001  1,53144e-001  1,01234e+002  2,74949e-002  2,47181e-001  4,70972e+002  2,50000e+001  9,60726e+003  6,04789e+001  9,60745e+003  6,29513e-003  1,04084e-004  6,55221e-007  1,04086e-004
            18  2,27569e+001  1,99000e+002  9,10000e+001  1,49210e-001  1,00545e+002  2,03223e-002  2,46976e-001  4,70521e+002  2,50000e+001  9,42081e+003 -1,99100e+001  9,42083e+003 -2,11340e-003  1,06148e-004 -2,24333e-007  1,06148e-004
            19  2,27691e+001  2,03000e+002  9,60000e+001  1,44933e-001  9,98210e+001  2,47667e-002  2,47071e-001  4,70402e+002  2,50000e+001  9,21303e+003  1,01544e+001  9,21303e+003  1,10218e-003  1,08542e-004  1,19632e-007  1,08542e-004
            20  2,28349e+001  2,12000e+002  1,01000e+002  1,40931e-001  9,92426e+001  3,61171e-002  2,48167e-001  4,71181e+002  2,50000e+001  9,00606e+003  1,01123e+002  9,00663e+003  1,12283e-002  1,11022e-004  1,24659e-006  1,11029e-004
cfrp, 22.04.2021 14:25:00

File: dma/provino 3b/CFRP_f1_100_5_1N_dietro_3.txt
         Index            Ts             t             f             F             x         Phase            F0            x0            Tr            M'            M"            M*     tan_delta            C'            C"            C*
           [#]          [°C]           [s]          [Hz]           [N]          [um]         [rad]           [N]          [um]          [°C]         [MPa]         [MPa]         [MPa]            []       [1/MPa]       [1/MPa]       [1/MPa]
             0  2,27315e+001  2,10000e+001  9,99999e-001  0,00000e+000  1,01041e+002 -3,42078e-002  0,00000e+000  1,30169e+002  2,50000e+001  0,00000e+000  0,00000e+000  0,00000e+000  0,00000e+000  0,00000e+000  0,00000e+000  0,00000e+000
             1  2,28319e+001  3,90000e+001  6,00000e+000  0,00000e+000  4,77215e+001  1,50914e+000  1,56250e-002  2,33828e+002  2,50000e+001  0,00000e+000  0,00000e+000  0,00000e+000  0,00000e+000  0,00000e+000  0,00000e+000  0,00000e+000
             2  2,26436e+001  5,70000e+001  1,10000e+001  6,00000e-002  4,00737e+001  2,93276e-002  7,50703e-002  3,12459e+002  2,50000e+001  9,53741e+003  2,54032e+002  9,54080e+003  2,66353e-002  1,04776e-004  2,79073e-006  1,04813e-004
             3  2,28716e+001  8,00000e+001  1,60000e+001  1,65122e-001  9,85780e+001  2,31100e-002  1,26984e-001  3,59555e+002  2,50000e+001  1,06719e+004  2,04657e+002  1,06739e+004  1,91772e-002  9,36695e-005  1,79632e-006  9,36868e-005
             4  2,28329e+001  8,30000e+001  2,10000e+001  1,76412e-001  1,02636e+002  1,87833e-002  1,55168e-001  3,85611e+002  2,50000e+001  1,09510e+004  1,49067e+002  1,09520e+004  1,36122e-002  9,12989e-005  1,24278e-006  9,13073e-005
             5  2,27459e+001  9,60000e+001  2,60000e+001  1,73833e-001  1,00299e+002  2,19996e-002  1,81291e-001  4,17396e+002  2,50000e+001  1,10409e+004  1,72205e+002  1,10423e+004  1,55970e-002  9,05502e-005  1,41231e-006  9,05612e-005
             6  2,27153e+001  9,90000e+001  3,10000e+001  1,74234e-001  1,00500e+002  1,99535e-002  2,06724e-001  4,42928e+002  2,50000e+001  1,10432e+004  1,35995e+002  1,10441e+004  1,23147e-002  9,05394e-005  1,11497e-006  9,05463e-005
             7  2,26377e+001  1,08000e+002  3,60000e+001  1,75104e-001  1,00048e+002  2,43050e-002  2,27179e-001  4,57436e+002  2,50000e+001  1,11465e+004  1,72054e+002  1,11478e+004  1,54358e-002  8,96932e-005  1,38449e-006  8,97039e-005
             8  2,25998e+001  1,12000e+002  4,10000e+001  1,78571e-001  1,02655e+002  2,52720e-002  2,39052e-001  4,64453e+002  2,50000e+001  1,10765e+004  1,68023e+002  1,10777e+004  1,51694e-002  9,02607e-005  1,36920e-006  9,02711e-005
             9  2,26094e+001  1,22000e+002  4,60000e+001  1,93107e-001  1,12324e+002  2,37826e-002  2,47196e-001  4,68805e+002  2,50000e+001  1,09451e+004  1,36207e+002  1,09459e+004  1,24446e-002  9,13509e-005  1,13683e-006  9,13580e-005
            10  2,26233e+001  1,25000e+002  5,10000e+001  1,70206e-001  1,00378e+002  1,94623e-002  2,50361e-001  4,70797e+002  2,50000e+001  1,07933e+004  7,43361e+001  1,07936e+004  6,88722e-003  9,26455e-005  6,38070e-007  9,26476e-005
            11  2,25918e+001  1,32000e+002  5,60000e+001  1,69066e-001  1,01146e+002  1,50621e-002  2,50754e-001  4,71234e+002  2,50000e+001  1,06371e+004  1,33023e+001  1,06371e+004  1,25056e-003  9,40105e-005  1,17566e-007  9,40105e-005
            12  2,26466e+001  1,35000e+002  6,10000e+001  1,64600e-001  1,00005e+002  1,26865e-002  2,50935e-001  4,71847e+002  2,50000e+001  1,04713e+004 -2,47103e+001  1,04713e+004 -2,35982e-003  9,54988e-005 -2,25360e-007  9,54990e-005
            13  2,25324e+001  1,53000e+002  6,60000e+001  1,60775e-001  9,92698e+001  1,37964e-002  2,50587e-001  4,72041e+002  2,50000e+001  1,03006e+004 -2,55681e+001  1,03006e+004 -2,48220e-003  9,70811e-005 -2,40974e-007  9,70814e-005
            14  2,25476e+001  1,65000e+002  7,10000e+001  1,60589e-001  1,00837e+002  1,81634e-002  2,50099e-001  4,71982e+002  2,50000e+001  1,01255e+004  6,62950e+000  1,01255e+004  6,54733e-004  9,87605e-005  6,46617e-008  9,87605e-005
            15  2,26939e+001  1,77000e+002  7,60000e+001  1,55747e-001  9,95198e+001  2,22577e-002  2,49926e-001  4,71919e+002  2,50000e+001  9,94660e+003  3,50028e+001  9,94666e+003  3,51907e-003  1,00536e-004  3,53792e-007  1,00536e-004
            16  2,26656e+001  1,82000e+002  8,10000e+001  1,54026e-001  1,00240e+002  2,74958e-002  2,49706e-001  4,71914e+002  2,50000e+001  9,76214e+003  7,34908e+001  9,76242e+003  7,52814e-003  1,02431e-004  7,71113e-007  1,02434e-004
            17  2,25660e+001  1,95000e+002  8,60000e+001  1,53029e-001  1,01116e+002  2,72162e-002  2,48823e-001  4,71242e+002  2,50000e+001  9,61126e+003  5,78244e+001  9,61144e+003  6,01632e-003  1,04041e-004  6,25943e-007  1,04043e-004
            18  2,25119e+001  2,04000e+002  9,10000e+001  1,49404e-001  1,00131e+002  1,80144e-002  2,46721e-001  4,69931e+002  2,50000e+001  9,47204e+003 -4,18921e+001  9,47213e+003 -4,42271e-003  1,05572e-004 -4,66914e-007  1,05573e-004
            19  2,24902e+001  2,13000e+002  9,60000e+001  1,46009e-001  9,92466e+001  1,77073e-002  2,44384e-001  4,68536e+002  2,50000e+001  9,33507e+003 -5,56492e+001  9,33523e+003 -5,96130e-003  1,07119e-004 -6,38570e-007  1,07121e-004
            20  2,24797e+001  2,18000e+002  1,01000e+002  1,45037e-001  9,99210e+001  2,37029e-002  2,43214e-001  4,68258e+002  2,50000e+001  9,20620e+003 -1,09845e+001  9,20621e+003 -1,19317e-003  1,08622e-004 -1,29605e-007  1,08622e-004
cfrp, 22.04.2021 14:34:29
