Repository: LolloCappo/Thermoelasticity-Interactive-Analysis

Thermoelastic Stress Analysis (TSA)
---------------------------------------------


Perform interactive frequency-based analysis for thermal acquisition and data visualization: digital lock-in and real-frequency reconstruction using FFT approach 

The reference signal is reconstruct digitaly, so need the frequency and the phase. The real frequency for the load can be different from the frequency set in the load/acquistion sistem. The digital signal may be out of phase with the infrared response and this will produce an apparent phase shift in the recorde thermoelastic signal.The "freq_detection" method try to reconstruction the reference signal from the thermal video, without the need of acquisiton.

Simple examples
---------------

Here is a simple example on how to use the code:

.. code-block:: python

   fs = 120 # Sampling rate [Hz]
   path = 'video.npy'
   analysis = pytsa.TSA(fa,path)
   fr = 40 # load frequency [Hz]
   analysis.freq_detection(fr,cordinate[0],cordinate[1],cordinate[2],cordinate[3],view=True)
   analysis.lockin()
   analysis.view_result()

.. image:: image/set_freq.png
   :width: 400

.. image:: image/cfrp_force_H_fa120_fr40.png
  :width: 400



Other examples are included (`base.py <https://github.com/LolloCappo/Thermoelasticity-Interactive-Analysis/tree/main/Esempi>`_)

File: dma/provino 2c/CFRP_f1_100_5_1N_1.txt
         Index            Ts             t             f             F             x         Phase            F0            x0            Tr            M'            M"            M*     tan_delta            C'            C"            C*
           [#]          [°C]           [s]          [Hz]           [N]          [um]         [rad]           [N]          [um]          [°C]         [MPa]         [MPa]         [MPa]            []       [1/MPa]       [1/MPa]       [1/MPa]
             0  2,18281e+001  2,10000e+001  9,99999e-001  1,50000e-002  9,87498e+001  6,64842e-002  0,00000e+000  2,53725e+002  2,50000e+001  1,96388e+002  1,30275e+001  1,96820e+002  6,63351e-002  5,06964e-003  3,36295e-004  5,08078e-003
             1  2,18220e+001  4,00000e+001  6,00000e+000  1,30725e-001  3,78816e+001  8,41424e-002  2,43750e-001  3,20501e+002  2,50000e+001  4,46275e+003  3,70326e+002  4,47809e+003  8,29816e-002  2,22545e-004  1,84671e-005  2,23310e-004
             2  2,18972e+001  5,80000e+001  1,10000e+001  2,25318e-001  1,72651e+001  5,01758e-002  5,18070e-001  3,51002e+002  2,50000e+001  1,69898e+004  8,11817e+002  1,70092e+004  4,77827e-002  5,87248e-005  2,80603e-006  5,87918e-005
             3  2,18290e+001  7,90000e+001  1,60000e+001  9,94525e-001  5,45516e+001  3,41421e-002  6,41094e-001  3,67941e+002  2,50000e+001  2,38053e+004  7,25052e+002  2,38163e+004  3,04576e-002  4,19685e-005  1,27826e-006  4,19880e-005
             4  2,18277e+001  8,20000e+001  2,10000e+001  9,02601e-001  4,29756e+001  3,12444e-002  8,26980e-001  3,82923e+002  2,50000e+001  2,74605e+004  7,22819e+002  2,74700e+004  2,63221e-002  3,63907e-005  9,57879e-007  3,64033e-005
             5  2,18277e+001  1,02000e+002  2,60000e+001  9,84010e-001  3,72669e+001  2,84919e-002  9,79920e-001  3,99028e+002  2,50000e+001  3,46090e+004  7,73540e+002  3,46177e+004  2,23508e-002  2,88798e-005  6,45487e-007  2,88870e-005
             6  2,18272e+001  1,05000e+002  3,10000e+001  1,02771e+000  3,47431e+001  2,46663e-002  1,11674e+000  4,10060e+002  2,50000e+001  3,88276e+004  6,69911e+002  3,88334e+004  1,72535e-002  2,57472e-005  4,44228e-007  2,57510e-005
             7  2,18281e+001  1,14000e+002  3,60000e+001  1,00965e+000  3,42427e+001  2,46929e-002  1,21905e+000  4,16421e+002  2,50000e+001  3,86958e+004  6,20267e+002  3,87008e+004  1,60293e-002  2,58359e-005  4,14132e-007  2,58393e-005
             8  2,18263e+001  1,17000e+002  4,10000e+001  1,00911e+000  3,40707e+001  2,61865e-002  1,28984e+000  4,20782e+002  2,50000e+001  3,88653e+004  6,33286e+002  3,88705e+004  1,62944e-002  2,57231e-005  4,19141e-007  2,57265e-005
             9  2,18298e+001  1,26000e+002  4,60000e+001  1,03371e+000  3,49611e+001  2,71117e-002  1,34982e+000  4,24171e+002  2,50000e+001  3,87905e+004  6,19949e+002  3,87955e+004  1,59820e-002  2,57729e-005  4,11902e-007  2,57762e-005
            10  2,18316e+001  1,30000e+002  5,10000e+001  9,96747e-001  3,38160e+001  2,83662e-002  1,40760e+000  4,26370e+002  2,50000e+001  3,86595e+004  6,18677e+002  3,86644e+004  1,60032e-002  2,58603e-005  4,13848e-007  2,58636e-005
            11  2,18220e+001  1,39000e+002  5,60000e+001  7,09054e-001  2,41071e+001  2,94191e-002  1,45743e+000  4,27758e+002  2,50000e+001  3,85663e+004  6,10136e+002  3,85711e+004  1,58204e-002  2,59229e-005  4,10112e-007  2,59261e-005
            12  2,18198e+001  1,44000e+002  6,10000e+001  1,00166e+000  3,41092e+001  3,08294e-002  1,47459e+000  4,27948e+002  2,50000e+001  3,84941e+004  6,15920e+002  3,84990e+004  1,60004e-002  2,59714e-005  4,15551e-007  2,59747e-005
            13  2,18666e+001  1,51000e+002  6,60000e+001  1,01166e+000  3,44850e+001  3,25925e-002  1,47696e+000  4,27619e+002  2,50000e+001  3,84421e+004  6,35767e+002  3,84474e+004  1,65383e-002  2,60060e-005  4,30096e-007  2,60096e-005
            14  2,18409e+001  1,62000e+002  7,10000e+001  1,05182e+000  3,58656e+001  3,46183e-002  1,48020e+000  4,27379e+002  2,50000e+001  3,84166e+004  6,66258e+002  3,84224e+004  1,73430e-002  2,60226e-005  4,51310e-007  2,60265e-005
            15  2,18292e+001  1,72000e+002  7,60000e+001  1,02137e+000  3,48185e+001  3,65156e-002  1,48300e+000  4,27174e+002  2,50000e+001  3,84128e+004  6,92110e+002  3,84190e+004  1,80177e-002  2,60246e-005  4,68903e-007  2,60288e-005
            16  2,18268e+001  1,77000e+002  8,10000e+001  1,01909e+000  3,47212e+001  3,82782e-002  1,48423e+000  4,27158e+002  2,50000e+001  3,84202e+004  7,12934e+002  3,84268e+004  1,85563e-002  2,60190e-005  4,82816e-007  2,60235e-005
            17  2,18472e+001  1,86000e+002  8,60000e+001  1,05079e+000  3,57715e+001  3,94850e-002  1,48471e+000  4,27264e+002  2,50000e+001  3,84375e+004  7,12309e+002  3,84441e+004  1,85316e-002  2,60073e-005  4,81957e-007  2,60118e-005
            18  2,18461e+001  1,95000e+002  9,10000e+001  9,98083e-001  3,39375e+001  4,04308e-002  1,48606e+000  4,27463e+002  2,50000e+001  3,84674e+004  7,01750e+002  3,84738e+004  1,82427e-002  2,59874e-005  4,74081e-007  2,59917e-005
            19  2,19536e+001  2,04000e+002  9,60000e+001  9,98626e-001  3,39176e+001  4,15609e-002  1,48758e+000  4,27745e+002  2,50000e+001  3,84946e+004  6,98328e+002  3,85009e+004  1,81409e-002  2,59691e-005  4,71104e-007  2,59734e-005
            20  2,19296e+001  2,13000e+002  1,01000e+002  9,91137e-001  3,36511e+001  4,25998e-002  1,49112e+000  4,27967e+002  2,50000e+001  3,84911e+004  6,90795e+002  3,84973e+004  1,79469e-002  2,59717e-005  4,66110e-007  2,59759e-005
cfrp_f1_1-100-5Hz_1N, 18.04.2021 18:07:24

File: dma/provino 2c/CFRP_f1_100_5_1N_2.txt
         Index            Ts             t             f             F             x         Phase            F0            x0            Tr            M'            M"            M*     tan_delta            C'            C"            C*
           [#]          [°C]           [s]          [Hz]           [N]          [um]         [rad]           [N]          [um]          [°C]         [MPa]         [MPa]         [MPa]            []       [1/MPa]       [1/MPa]       [1/MPa]
             0  2,18981e+001  2,10000e+001  9,99999e-001  0,00000e+000  1,01242e+002 -2,71220e-001  0,00000e+000  1,21299e+002  2,50000e+001  0,00000e+000  0,00000e+000  0,00000e+000  0,00000e+000  0,00000e+000  0,00000e+000  0,00000e+000
             1  2,18661e+001  3,90000e+001  6,00000e+000  0,00000e+000  4,69240e+001  1,12892e-001  2,50000e-002  2,23173e+002  2,50000e+001  0,00000e+000  0,00000e+000  0,00000e+000  0,00000e+000  0,00000e+000  0,00000e+000  0,00000e+000
             2  2,20492e+001  5,80000e+001  1,10000e+001  1,45000e-001  2,98907e+001  1,66624e-001  1,32687e-001  2,72923e+002  2,50000e+001  6,21380e+003  1,03004e+003  6,29859e+003  1,65767e-001  1,56628e-004  2,59637e-005  1,58766e-004
             3  2,21005e+001  6,10000e+001  1,60000e+001  6,92123e-001  8,14239e+001  1,44814e-001  3,40942e-001  3,04645e+002  2,50000e+001  1,09442e+004  1,55806e+003  1,10545e+004  1,42364e-001  8,95579e-005  1,27498e-005  9,04609e-005
             4  2,19379e+001  7,90000e+001  2,10000e+001  2,27189e-001  1,70775e+001  1,29760e-001  4,71089e-001  3,28864e+002  2,50000e+001  1,72015e+004  2,16738e+003  1,73376e+004  1,25999e-001  5,72258e-005  7,21042e-006  5,76783e-005
             5  2,19359e+001  1,00000e+002  2,60000e+001  1,09101e+000  6,31904e+001  6,95767e-002  6,32419e-001  3,58282e+002  2,50000e+001  2,24946e+004  1,43404e+003  2,25403e+004  6,37506e-002  4,42751e-005  2,82256e-006  4,43650e-005
             6  2,19159e+001  1,05000e+002  3,10000e+001  9,14656e-001  4,51385e+001  6,38304e-002  7,92805e-001  3,81156e+002  2,50000e+001  2,64447e+004  1,50122e+003  2,64873e+004  5,67684e-002  3,76933e-005  2,13979e-006  3,77540e-005
             7  2,18996e+001  1,23000e+002  3,60000e+001  9,52214e-001  3,91398e+001  4,56410e-002  9,48122e-001  3,94474e+002  2,50000e+001  3,18342e+004  1,18393e+003  3,18562e+004  3,71904e-002  3,13694e-005  1,16664e-006  3,13911e-005
             8  2,19292e+001  1,27000e+002  4,10000e+001  9,89857e-001  3,66835e+001  2,66434e-002  1,09302e+000  4,05367e+002  2,50000e+001  3,53652e+004  5,91915e+002  3,53701e+004  1,67372e-002  2,82685e-005  4,73137e-007  2,82725e-005
             9  2,20436e+001  1,41000e+002  4,60000e+001  9,73426e-001  3,43896e+001  2,17140e-002  1,20436e+000  4,12999e+002  2,50000e+001  3,71162e+004  3,89841e+002  3,71183e+004  1,05033e-002  2,69394e-005  2,82952e-007  2,69409e-005
            10  2,19957e+001  1,45000e+002  5,10000e+001  9,94804e-001  3,42628e+001  2,47169e-002  1,28192e+000  4,18119e+002  2,50000e+001  3,80752e+004  4,68358e+002  3,80781e+004  1,23009e-002  2,62598e-005  3,23018e-007  2,62618e-005
            11  2,19333e+001  1,54000e+002  5,60000e+001  7,20915e-001  2,45053e+001  2,81529e-002  1,34965e+000  4,22224e+002  2,50000e+001  3,85751e+004  5,60756e+002  3,85792e+004  1,45367e-002  2,59180e-005  3,76763e-007  2,59207e-005
            12  2,19190e+001  1,57000e+002  6,10000e+001  1,00385e+000  3,40527e+001  3,10256e-002  1,41183e+000  4,25004e+002  2,50000e+001  3,86437e+004  6,26036e+002  3,86488e+004  1,62002e-002  2,58706e-005  4,19109e-007  2,58740e-005
            13  2,18729e+001  1,66000e+002  6,60000e+001  9,93890e-001  3,37915e+001  3,28999e-002  1,46312e+000  4,26925e+002  2,50000e+001  3,85432e+004  6,49478e+002  3,85487e+004  1,68506e-002  2,59375e-005  4,37064e-007  2,59412e-005
            14  2,18455e+001  1,75000e+002  7,10000e+001  1,03922e+000  3,53725e+001  3,50103e-002  1,48203e+000  4,27363e+002  2,50000e+001  3,84861e+004  6,82779e+002  3,84922e+004  1,77409e-002  2,59752e-005  4,60823e-007  2,59793e-005
            15  2,18492e+001  1,86000e+002  7,60000e+001  1,04915e+000  3,57537e+001  3,71703e-002  1,48561e+000  4,27131e+002  2,50000e+001  3,84252e+004  7,17845e+002  3,84319e+004  1,86816e-002  2,60155e-005  4,86013e-007  2,60201e-005
            16  2,18503e+001  1,89000e+002  8,10000e+001  1,02955e+000  3,51501e+001  3,91361e-002  1,48578e+000  4,27088e+002  2,50000e+001  3,83393e+004  7,44761e+002  3,83465e+004  1,94256e-002  2,60731e-005  5,06484e-007  2,60780e-005
            17  2,20149e+001  1,98000e+002  8,60000e+001  1,01475e+000  3,46205e+001  3,99769e-002  1,48588e+000  4,27189e+002  2,50000e+001  3,83519e+004  7,29830e+002  3,83589e+004  1,90298e-002  2,60649e-005  4,96010e-007  2,60696e-005
            18  2,20140e+001  2,08000e+002  9,10000e+001  1,00324e+000  3,41918e+001  4,09948e-002  1,48662e+000  4,27404e+002  2,50000e+001  3,83770e+004  7,22025e+002  3,83838e+004  1,88140e-002  2,60481e-005  4,90068e-007  2,60527e-005
            19  2,19373e+001  2,19000e+002  9,60000e+001  1,04112e+000  3,54459e+001  4,20333e-002  1,48480e+000  4,27706e+002  2,50000e+001  3,84008e+004  7,14996e+002  3,84074e+004  1,86193e-002  2,60321e-005  4,84701e-007  2,60366e-005
            20  2,18860e+001  2,28000e+002  1,01000e+002  1,00993e+000  3,43616e+001  4,28595e-002  1,47993e+000  4,27963e+002  2,50000e+001  3,84084e+004  6,99405e+002  3,84148e+004  1,82097e-002  2,60273e-005  4,73949e-007  2,60316e-005
cfrp_f1_1-100-5Hz_1N, 18.04.2021 18:12:09

File: dma/provino 2c/CFRP_f1_100_5_1N_3.txt
         Index            Ts             t             f             F             x         Phase            F0            x0            Tr            M'            M"            M*     tan_delta            C'            C"            C*
           [#]          [°C]           [s]          [Hz]           [N]          [um]         [rad]           [N]          [um]          [°C]         [MPa]         [MPa]         [MPa]            []       [1/MPa]       [1/MPa]       [1/MPa]
             0  2,18936e+001  2,00000e+001  9,99999e-001  2,50000e-002  9,78666e+001  5,66721e-002  0,00000e+000  2,52742e+002  2,50000e+001  3,30483e+002  1,86683e+001  3,31010e+002  5,64879e-002  3,01625e-003  1,70382e-004  3,02106e-003
             1  2,18686e+001  3,80000e+001  6,00000e+000  1,52492e-001  3,16347e+001  5,29564e-002  2,56250e-001  3,17019e+002  2,50000e+001  6,25085e+003  3,22762e+002  6,25918e+003  5,16349e-002  1,59553e-004  8,23849e-006  1,59765e-004
             2  2,19321e+001  5,60000e+001  1,10000e+001  2,33398e-001  1,60970e+001  4,74872e-002  5,22086e-001  3,46482e+002  2,50000e+001  1,88911e+004  8,52033e+002  1,89103e+004  4,51022e-002  5,28274e-005  2,38263e-006  5,28811e-005
             3  2,19745e+001  7,70000e+001  1,60000e+001  1,16909e+000  4,38652e+001  3,51880e-002  8,26782e-001  3,72819e+002  2,50000e+001  3,49355e+004  1,10523e+003  3,49530e+004  3,16362e-002  2,85955e-005  9,04655e-007  2,86098e-005
             4  2,19590e+001  8,20000e+001  2,10000e+001  1,16887e+000  3,30174e+001  3,25611e-002  1,10099e+000  3,98088e+002  2,50000e+001  4,65945e+004  1,29708e+003  4,66126e+004  2,78376e-002  2,14451e-005  5,96981e-007  2,14534e-005
             5  2,19177e+001  1,01000e+002  2,60000e+001  1,01500e+000  3,52681e+001  2,68679e-002  1,35094e+000  4,14032e+002  2,50000e+001  3,77651e+004  7,82833e+002  3,77732e+004  2,07290e-002  2,64681e-005  5,48659e-007  2,64738e-005
             6  2,19188e+001  1,04000e+002  3,10000e+001  1,00432e+000  3,47599e+001  2,56169e-002  1,49469e+000  4,22252e+002  2,50000e+001  3,79131e+004  6,90459e+002  3,79193e+004  1,82116e-002  2,63674e-005  4,80194e-007  2,63718e-005
             7  2,18920e+001  1,13000e+002  3,60000e+001  9,99416e-001  3,45209e+001  2,54273e-002  1,49185e+000  4,22284e+002  2,50000e+001  3,79850e+004  6,36998e+002  3,79903e+004  1,67698e-002  2,63188e-005  4,41360e-007  2,63225e-005
             8  2,18788e+001  1,16000e+002  4,10000e+001  1,00005e+000  3,45101e+001  2,68914e-002  1,49147e+000  4,22366e+002  2,50000e+001  3,80145e+004  6,46403e+002  3,80200e+004  1,70041e-002  2,62982e-005  4,47178e-007  2,63020e-005
             9  2,18614e+001  1,24000e+002  4,60000e+001  9,93895e-001  3,42805e+001  2,70202e-002  1,48466e+000  4,22342e+002  2,50000e+001  3,80267e+004  6,04054e+002  3,80315e+004  1,58850e-002  2,62907e-005  4,17626e-007  2,62940e-005
            10  2,18507e+001  1,28000e+002  5,10000e+001  9,98763e-001  3,44309e+001  2,76230e-002  1,48576e+000  4,22191e+002  2,50000e+001  3,80381e+004  5,79943e+002  3,80425e+004  1,52464e-002  2,62833e-005  4,00726e-007  2,62864e-005
            11  2,18851e+001  1,34000e+002  5,60000e+001  1,01035e+000  3,48244e+001  2,88517e-002  1,48584e+000  4,21887e+002  2,50000e+001  3,80353e+004  5,79748e+002  3,80397e+004  1,52424e-002  2,62853e-005  4,00650e-007  2,62883e-005
            12  2,19869e+001  1,43000e+002  6,10000e+001  1,00568e+000  3,46615e+001  3,02838e-002  1,48355e+000  4,21545e+002  2,50000e+001  3,80268e+004  5,87316e+002  3,80314e+004  1,54448e-002  2,62909e-005  4,06058e-007  2,62941e-005
            13  2,20384e+001  1,46000e+002  6,60000e+001  1,00468e+000  3,46180e+001  3,17198e-002  1,48142e+000  4,21272e+002  2,50000e+001  3,80254e+004  5,95145e+002  3,80300e+004  1,56513e-002  2,62918e-005  4,11500e-007  2,62950e-005
            14  2,19886e+001  1,55000e+002  7,10000e+001  1,00078e+000  3,44696e+001  3,33519e-002  1,48264e+000  4,21104e+002  2,50000e+001  3,80284e+004  6,10619e+002  3,80333e+004  1,60569e-002  2,62893e-005  4,22126e-007  2,62927e-005
            15  2,20227e+001  1,66000e+002  7,60000e+001  1,02229e+000  3,51869e+001  3,49750e-002  1,48415e+000  4,20951e+002  2,50000e+001  3,80408e+004  6,25912e+002  3,80460e+004  1,64537e-002  2,62804e-005  4,32410e-007  2,62840e-005
            16  2,20236e+001  1,75000e+002  8,10000e+001  1,02601e+000  3,52763e+001  3,66982e-002  1,48270e+000  4,20801e+002  2,50000e+001  3,80688e+004  6,45354e+002  3,80743e+004  1,69523e-002  2,62607e-005  4,45178e-007  2,62644e-005
            17  2,20658e+001  1,78000e+002  8,60000e+001  1,02030e+000  3,50466e+001  3,79305e-002  1,48302e+000  4,20671e+002  2,50000e+001  3,80908e+004  6,45773e+002  3,80963e+004  1,69535e-002  2,62455e-005  4,44953e-007  2,62493e-005
            18  2,20430e+001  1,88000e+002  9,10000e+001  1,02526e+000  3,51781e+001  3,90369e-002  1,48334e+000  4,20672e+002  2,50000e+001  3,81177e+004  6,41423e+002  3,81231e+004  1,68274e-002  2,62271e-005  4,41335e-007  2,62308e-005
            19  2,19916e+001  2,00000e+002  9,60000e+001  1,00420e+000  3,44113e+001  4,01636e-002  1,48169e+000  4,20917e+002  2,50000e+001  3,81503e+004  6,37958e+002  3,81556e+004  1,67222e-002  2,62048e-005  4,38203e-007  2,62085e-005
            20  2,19601e+001  2,08000e+002  1,01000e+002  1,00516e+000  3,44071e+001  4,12202e-002  1,47920e+000  4,21310e+002  2,50000e+001  3,81747e+004  6,31650e+002  3,81799e+004  1,65463e-002  2,61882e-005  4,33317e-007  2,61918e-005
cfrp_f1_1-100-5Hz_1N, 18.04.2021 18:17:13

File: dma/provino 2c/CFRP_f1_100_5_1N_4.txt
         Index            Ts             t             f             F             x         Phase            F0            x0            Tr            M'            M"            M*     tan_delta            C'            C"            C*
           [#]          [°C]           [s]          [Hz]           [N]          [um]         [rad]           [N]          [um]          [°C]         [MPa]         [MPa]         [MPa]            []       [1/MPa]       [1/MPa]       [1/MPa]
             0  2,20134e+001  8,00000e+000  9,99999e-001  0,00000e+000  1,00277e+002 -4,36733e-001  0,00000e+000  1,52613e+002  2,50000e+001  0,00000e+000  0,00000e+000  0,00000e+000  0,00000e+000  0,00000e+000  0,00000e+000  0,00000e+000
             1  2,20849e+001  2,60000e+001  6,00000e+000  0,00000e+000  4,70180e+001  1,85226e-001  6,71875e-002  2,47597e+002  2,50000e+001  0,00000e+000  0,00000e+000  0,00000e+000  0,00000e+000  0,00000e+000  0,00000e+000  0,00000e+000
             2  2,19799e+001  4,40000e+001  1,10000e+001  2,45000e-001  1,88575e+001  1,02967e-001  2,15680e-001  2,89559e+002  2,50000e+001  1,68463e+004  1,70476e+003  1,69324e+004  1,01195e-001  5,87584e-005  5,94604e-006  5,90585e-005
             3  2,19749e+001  4,80000e+001  1,60000e+001  8,65086e-001  1,06462e+002  2,06118e-001  4,17265e-001  3,18361e+002  2,50000e+001  1,03486e+004  2,12923e+003  1,05653e+004  2,05751e-001  9,27072e-005  1,90746e-005  9,46492e-005
             4  2,19655e+001  6,60000e+001  2,10000e+001  1,98636e-001  1,08036e+001  9,33298e-002  6,60653e-001  3,47368e+002  2,50000e+001  2,39231e+004  2,13226e+003  2,40180e+004  8,91298e-002  4,14711e-005  3,69631e-006  4,16355e-005
             5  2,19038e+001  8,90000e+001  2,60000e+001  9,62530e-001  4,20981e+001  3,24771e-002  8,77969e-001  3,77222e+002  2,50000e+001  2,99166e+004  7,88121e+002  2,99269e+004  2,63440e-002  3,34031e-005  8,79971e-007  3,34147e-005
             6  2,18884e+001  9,20000e+001  3,10000e+001  9,98640e-001  3,76991e+001  3,22178e-002  1,11563e+000  3,99439e+002  2,50000e+001  3,47156e+004  8,63596e+002  3,47263e+004  2,48763e-002  2,87877e-005  7,16132e-007  2,87966e-005
             7  2,19786e+001  1,13000e+002  3,60000e+001  1,00000e+000  3,42328e+001  2,51384e-002  1,36129e+000  4,17611e+002  2,50000e+001  3,83319e+004  6,31665e+002  3,83371e+004  1,64789e-002  2,60809e-005  4,29783e-007  2,60844e-005
             8  2,19679e+001  1,16000e+002  4,10000e+001  9,99741e-001  3,41345e+001  2,62900e-002  1,50500e+000  4,21155e+002  2,50000e+001  3,84267e+004  6,30076e+002  3,84319e+004  1,63968e-002  2,60166e-005  4,26589e-007  2,60201e-005
             9  2,20056e+001  1,25000e+002  4,60000e+001  7,08826e-001  2,42214e+001  2,70646e-002  1,49594e+000  4,20378e+002  2,50000e+001  3,83875e+004  6,11587e+002  3,83924e+004  1,59319e-002  2,60435e-005  4,14924e-007  2,60468e-005
            10  2,19860e+001  1,28000e+002  5,10000e+001  1,01058e+000  3,45322e+001  2,81185e-002  1,49226e+000  4,20109e+002  2,50000e+001  3,83796e+004  6,04498e+002  3,83843e+004  1,57505e-002  2,60491e-005  4,10286e-007  2,60523e-005
            11  2,19455e+001  1,35000e+002  5,60000e+001  1,00554e+000  3,43773e+001  2,82912e-002  1,49021e+000  4,19788e+002  2,50000e+001  3,83507e+004  5,62831e+002  3,83548e+004  1,46759e-002  2,60695e-005  3,82594e-007  2,60723e-005
            12  2,19262e+001  1,40000e+002  6,10000e+001  9,95086e-001  3,40041e+001  2,97499e-002  1,48637e+000  4,19479e+002  2,50000e+001  3,83583e+004  5,71741e+002  3,83626e+004  1,49053e-002  2,60642e-005  3,88493e-007  2,60671e-005
            13  2,20195e+001  1,52000e+002  6,60000e+001  1,01004e+000  3,45000e+001  3,14262e-002  1,48388e+000  4,19249e+002  2,50000e+001  3,83635e+004  5,89092e+002  3,83680e+004  1,53555e-002  2,60603e-005  4,00170e-007  2,60634e-005
            14  2,19429e+001  1,64000e+002  7,10000e+001  1,05045e+000  3,58578e+001  3,32366e-002  1,48166e+000  4,19301e+002  2,50000e+001  3,83754e+004  6,11777e+002  3,83803e+004  1,59419e-002  2,60517e-005  4,15314e-007  2,60550e-005
            15  2,19147e+001  1,71000e+002  7,60000e+001  1,03186e+000  3,51996e+001  3,51313e-002  1,48143e+000  4,19488e+002  2,50000e+001  3,83876e+004  6,37774e+002  3,83929e+004  1,66141e-002  2,60429e-005  4,32679e-007  2,60465e-005
            16  2,19677e+001  1,76000e+002  8,10000e+001  1,00559e+000  3,42806e+001  3,68998e-002  1,48407e+000  4,19740e+002  2,50000e+001  3,83991e+004  6,58876e+002  3,84048e+004  1,71586e-002  2,60346e-005  4,46718e-007  2,60384e-005
            17  2,19412e+001  1,86000e+002  8,60000e+001  9,98252e-001  3,40097e+001  3,81023e-002  1,48684e+000  4,20027e+002  2,50000e+001  3,84079e+004  6,57911e+002  3,84136e+004  1,71296e-002  2,60286e-005  4,45859e-007  2,60325e-005
            18  2,18821e+001  1,95000e+002  9,10000e+001  1,01376e+000  3,45154e+001  3,91891e-002  1,48876e+000  4,20361e+002  2,50000e+001  3,84176e+004  6,52464e+002  3,84231e+004  1,69835e-002  2,60223e-005  4,41949e-007  2,60260e-005
            19  2,18986e+001  2,04000e+002  9,60000e+001  1,03000e+000  3,50479e+001  4,03308e-002  1,49294e+000  4,20836e+002  2,50000e+001  3,84234e+004  6,49100e+002  3,84289e+004  1,68934e-002  2,60184e-005  4,39538e-007  2,60221e-005
            20  2,19268e+001  2,16000e+002  1,01000e+002  1,01043e+000  3,43755e+001  4,12564e-002  1,49825e+000  4,21297e+002  2,50000e+001  3,84130e+004  6,37057e+002  3,84183e+004  1,65844e-002  2,60257e-005  4,31620e-007  2,60292e-005
cfrp_f1_1-100-5Hz_1N, 18.04.2021 18:21:50

File: dma/provino 3c/CFRP_f1_100_5_1N_2.txt
         Index            Ts             t             f             F             x         Phase            F0            x0            Tr            M'            M"            M*     tan_delta            C'            C"            C*
           [#]          [°C]           [s]          [Hz]           [N]          [um]         [rad]           [N]          [um]          [°C]         [MPa]         [MPa]         [MPa]            []       [1/MPa]       [1/MPa]       [1/MPa]
             0  2,19704e+001  2,00000e+001  9,99999e-001  1,95000e-001  7,62623e+001  4,94766e-002  3,00000e-002  1,74286e+002  2,50000e+001  1,45273e+003  7,16143e+001  1,45449e+003  4,92965e-002  6,86692e-004  3,38516e-005  6,87526e-004
             1  2,22289e+001  3,80000e+001  6,00000e+000  2,15145e-001  1,92928e+001  5,53970e-002  3,62812e-001  2,17345e+002  2,50000e+001  6,34733e+003  3,43492e+002  6,35662e+003  5,41160e-002  1,57087e-004  8,50089e-006  1,57316e-004
             2  2,20756e+001  5,80000e+001  1,10000e+001  2,57198e-001  1,42357e+001  3,94865e-002  5,73375e-001  2,40615e+002  2,50000e+001  1,03087e+004  3,80926e+002  1,03157e+004  3,69520e-002  9,68735e-005  3,57967e-006  9,69396e-005
             3  2,21639e+001  7,90000e+001  1,60000e+001  1,02170e+000  4,93280e+001  3,22402e-002  8,27219e-001  2,59443e+002  2,50000e+001  1,18283e+004  3,36444e+002  1,18331e+004  2,84440e-002  8,44747e-005  2,40280e-006  8,45088e-005
             4  2,21393e+001  8,20000e+001  2,10000e+001  9,82518e-001  4,43033e+001  2,97856e-002  9,77107e-001  2,69730e+002  2,50000e+001  1,26694e+004  3,13486e+002  1,26733e+004  2,47435e-002  7,88821e-005  1,95182e-006  7,89062e-005
             5  2,22959e+001  9,40000e+001  2,60000e+001  9,97683e-001  4,11469e+001  3,01365e-002  1,11948e+000  2,81535e+002  2,50000e+001  1,38576e+004  3,30752e+002  1,38616e+004  2,38678e-002  7,21212e-005  1,72138e-006  7,21418e-005
             6  2,22844e+001  9,70000e+001  3,10000e+001  1,01379e+000  4,03974e+001  2,90439e-002  1,24001e+000  2,90393e+002  2,50000e+001  1,43445e+004  3,08857e+002  1,43478e+004  2,15314e-002  6,96809e-005  1,50033e-006  6,96970e-005
             7  2,23096e+001  1,06000e+002  3,60000e+001  7,10723e-001  2,86072e+001  3,02268e-002  1,32606e+000  2,96127e+002  2,50000e+001  1,41978e+004  3,04961e+002  1,42011e+004  2,14794e-002  7,04009e-005  1,51217e-006  7,04171e-005
             8  2,23192e+001  1,09000e+002  4,10000e+001  1,00494e+000  4,05546e+001  3,15596e-002  1,39259e+000  2,99980e+002  2,50000e+001  1,41583e+004  3,05529e+002  1,41616e+004  2,15794e-002  7,05969e-005  1,52344e-006  7,06134e-005
             9  2,22481e+001  1,18000e+002  4,60000e+001  9,85801e-001  3,98428e+001  3,23889e-002  1,44574e+000  3,02694e+002  2,50000e+001  1,41339e+004  2,99255e+002  1,41371e+004  2,11729e-002  7,07201e-005  1,49735e-006  7,07359e-005
            10  2,21987e+001  1,22000e+002  5,10000e+001  9,97909e-001  4,03573e+001  3,30981e-002  1,46083e+000  3,03401e+002  2,50000e+001  1,41220e+004  2,91561e+002  1,41251e+004  2,06458e-002  7,07811e-005  1,46133e-006  7,07962e-005
            11  2,21870e+001  1,31000e+002  5,60000e+001  1,00726e+000  4,07227e+001  3,38824e-002  1,45979e+000  3,03298e+002  2,50000e+001  1,41231e+004  2,85211e+002  1,41260e+004  2,01946e-002  7,07770e-005  1,42931e-006  7,07914e-005
            12  2,22146e+001  1,42000e+002  6,10000e+001  1,01584e+000  4,10474e+001  3,49211e-002  1,45895e+000  3,03418e+002  2,50000e+001  1,41270e+004  2,82536e+002  1,41299e+004  1,99996e-002  7,07579e-005  1,41513e-006  7,07721e-005
            13  2,21817e+001  1,45000e+002  6,60000e+001  1,01580e+000  4,10327e+001  3,61833e-002  1,45789e+000  3,03682e+002  2,50000e+001  1,41273e+004  2,82967e+002  1,41301e+004  2,00298e-002  7,07566e-005  1,41724e-006  7,07708e-005
            14  2,21826e+001  1,54000e+002  7,10000e+001  1,00251e+000  4,04760e+001  3,77392e-002  1,45745e+000  3,04018e+002  2,50000e+001  1,41297e+004  2,87621e+002  1,41326e+004  2,03557e-002  7,07435e-005  1,44004e-006  7,07582e-005
            15  2,22442e+001  1,67000e+002  7,60000e+001  1,01413e+000  4,09022e+001  3,92439e-002  1,45717e+000  3,04301e+002  2,50000e+001  1,41397e+004  2,91710e+002  1,41427e+004  2,06306e-002  7,06926e-005  1,45843e-006  7,07077e-005
            16  2,22953e+001  1,78000e+002  8,10000e+001  1,01010e+000  4,06703e+001  4,08542e-002  1,45590e+000  3,04522e+002  2,50000e+001  1,41587e+004  2,97504e+002  1,41618e+004  2,10121e-002  7,05968e-005  1,48338e-006  7,06124e-005
            17  2,23518e+001  1,82000e+002  8,60000e+001  1,00121e+000  4,02594e+001  4,20541e-002  1,45471e+000  3,04797e+002  2,50000e+001  1,41719e+004  2,97335e+002  1,41750e+004  2,09806e-002  7,05311e-005  1,47979e-006  7,05466e-005
            18  2,23133e+001  1,93000e+002  9,10000e+001  9,95676e-001  3,99872e+001  4,33947e-002  1,45435e+000  3,05137e+002  2,50000e+001  1,41837e+004  2,99151e+002  1,41869e+004  2,10911e-002  7,04719e-005  1,48633e-006  7,04876e-005
            19  2,22779e+001  2,15000e+002  9,60000e+001  1,00943e+000  4,04884e+001  4,46440e-002  1,45365e+000  3,05525e+002  2,50000e+001  1,41956e+004  2,99670e+002  1,41988e+004  2,11100e-002  7,04130e-005  1,48642e-006  7,04287e-005
            20  2,23409e+001  2,24000e+002  1,01000e+002  1,00469e+000  4,02424e+001  4,55686e-002  1,45044e+000  3,06060e+002  2,50000e+001  1,42090e+004  2,95581e+002  1,42121e+004  2,08024e-002  7,03476e-005  1,46340e-006  7,03628e-005
cfrp_f1_1-100-5Hz_1N, 18.04.2021 19:00:54

File: dma/provino 4c/CFRP_f1_100_5_1N_1.txt
         Index            Ts             t             f             F             x         Phase            F0            x0            Tr            M'            M"            M*     tan_delta            C'            C"            C*
           [#]          [°C]           [s]          [Hz]           [N]          [um]         [rad]           [N]          [um]          [°C]         [MPa]         [MPa]         [MPa]            []       [1/MPa]       [1/MPa]       [1/MPa]
             0  2,29461e+001  2,00000e+001  9,99999e-001  0,00000e+000  1,01558e+002 -3,11410e+000  0,00000e+000  1,73610e+002  2,50000e+001  0,00000e+000  0,00000e+000  0,00000e+000  0,00000e+000  0,00000e+000  0,00000e+000  0,00000e+000
             1  2,29587e+001  3,90000e+001  6,00000e+000  0,00000e+000  4,74179e+001  3,05970e+000  0,00000e+000  2,81121e+002  2,50000e+001  0,00000e+000  0,00000e+000  0,00000e+000  0,00000e+000  0,00000e+000  0,00000e+000  0,00000e+000
             2  2,29070e+001  5,70000e+001  1,10000e+001  0,00000e+000  4,61627e+001  2,92803e+000  0,00000e+000  3,59156e+002  2,50000e+001  0,00000e+000  0,00000e+000  0,00000e+000  0,00000e+000  0,00000e+000  0,00000e+000  0,00000e+000
             3  2,29057e+001  6,00000e+001  1,60000e+001  0,00000e+000  1,00860e+002 -6,06599e-001  7,49531e-002  4,32301e+002  2,50000e+001  0,00000e+000  0,00000e+000  0,00000e+000  0,00000e+000  0,00000e+000  0,00000e+000  0,00000e+000
             4  2,28857e+001  8,00000e+001  2,10000e+001  9,00000e-002  9,09919e+001  1,58428e-001  1,59307e-001  5,05041e+002  2,50000e+001  2,28078e+003  3,52422e+002  2,30784e+003  1,54518e-001  4,28223e-004  6,61683e-005  4,33305e-004
             5  2,28824e+001  1,01000e+002  2,60000e+001  2,64809e-001  1,03997e+002  7,32550e-002  2,29845e-001  5,76829e+002  2,50000e+001  5,93094e+003  3,97415e+002  5,94424e+003  6,70071e-002  1,67854e-004  1,12474e-005  1,68230e-004
             6  2,28894e+001  1,04000e+002  3,10000e+001  4,47405e-001  1,03051e+002  4,87918e-002  3,17714e-001  6,42610e+002  2,50000e+001  1,01324e+004  4,17834e+002  1,01411e+004  4,12372e-002  9,85253e-005  4,06291e-006  9,86091e-005
             7  2,28568e+001  1,23000e+002  3,60000e+001  5,30000e-001  9,48096e+001  1,91270e-002  4,20524e-001  6,99895e+002  2,50000e+001  1,30611e+004  1,34121e+002  1,30618e+004  1,02688e-002  7,65554e-005  7,86132e-007  7,65594e-005
             8  2,28811e+001  1,26000e+002  4,10000e+001  5,63548e-001  1,00674e+002  1,93422e-002  5,87812e-001  7,33096e+002  2,50000e+001  1,30767e+004  1,20942e+002  1,30772e+004  9,24867e-003  7,64654e-005  7,07204e-007  7,64687e-005
             9  2,29985e+001  1,38000e+002  4,60000e+001  5,60423e-001  1,00306e+002  1,96367e-002  6,86336e-001  7,41982e+002  2,50000e+001  1,30493e+004  1,08414e+002  1,30498e+004  8,30800e-003  7,66271e-005  6,36618e-007  7,66297e-005
            10  2,30459e+001  1,41000e+002  5,10000e+001  6,03858e-001  1,10136e+002  1,98223e-002  7,25522e-001  7,45201e+002  2,50000e+001  1,28024e+004  9,29219e+001  1,28027e+004  7,25818e-003  7,81064e-005  5,66910e-007  7,81085e-005
            11  2,30969e+001  1,50000e+002  5,60000e+001  5,47785e-001  1,01311e+002  2,17358e-002  7,46906e-001  7,44806e+002  2,50000e+001  1,26217e+004  1,00220e+002  1,26221e+004  7,94033e-003  7,92237e-005  6,29062e-007  7,92262e-005
            12  2,30459e+001  1,55000e+002  6,10000e+001  5,32062e-001  9,91813e+001  2,04738e-002  7,78008e-001  7,44966e+002  2,50000e+001  1,25192e+004  6,81101e+001  1,25194e+004  5,44043e-003  7,98746e-005  4,34553e-007  7,98758e-005
            13  2,30089e+001  1,64000e+002  6,60000e+001  1,46562e-001  2,75245e+001  2,39104e-002  8,04770e-001  7,43750e+002  2,50000e+001  1,24224e+004  9,50238e+001  1,24228e+004  7,64939e-003  8,04950e-005  6,15737e-007  8,04973e-005
            14  2,30009e+001  1,68000e+002  7,10000e+001  5,22269e-001  9,87850e+001  2,77783e-002  8,08290e-001  7,39926e+002  2,50000e+001  1,23297e+004  1,26883e+002  1,23304e+004  1,02908e-002  8,10962e-005  8,34547e-007  8,11005e-005
            15  2,29735e+001  1,77000e+002  7,60000e+001  1,55438e-001  2,96230e+001  3,06530e-002  7,99668e-001  7,34550e+002  2,50000e+001  1,22325e+004  1,46022e+002  1,22334e+004  1,19372e-002  8,17375e-005  9,75718e-007  8,17434e-005
            16  2,29485e+001  1,82000e+002  8,10000e+001  5,19007e-001  9,96640e+001  3,22407e-002  7,89228e-001  7,29182e+002  2,50000e+001  1,21354e+004  1,49192e+002  1,21364e+004  1,22939e-002  8,23908e-005  1,01291e-006  8,23971e-005
            17  2,29113e+001  1,91000e+002  8,60000e+001  1,55364e-001  3,00016e+001  2,96955e-002  7,78023e-001  7,22865e+002  2,50000e+001  1,20634e+004  1,02651e+002  1,20639e+004  8,50928e-003  8,28893e-005  7,05328e-007  8,28923e-005
            18  2,29256e+001  1,95000e+002  9,10000e+001  5,13825e-001  9,96986e+001  3,30597e-002  7,66338e-001  7,16506e+002  2,50000e+001  1,20005e+004  1,27769e+002  1,20012e+004  1,06470e-002  8,33204e-005  8,87112e-007  8,33251e-005
            19  2,29006e+001  2,04000e+002  9,60000e+001  1,54576e-001  3,01536e+001  3,22772e-002  7,53268e-001  7,10891e+002  2,50000e+001  1,19314e+004  1,02962e+002  1,19318e+004  8,62950e-003  8,38063e-005  7,23207e-007  8,38094e-005
            20  2,28967e+001  2,09000e+002  1,01000e+002  5,06626e-001  9,94892e+001  2,88161e-002  7,40679e-001  7,06841e+002  2,50000e+001  1,18470e+004  4,65407e+001  1,18471e+004  3,92848e-003  8,44083e-005  3,31597e-007  8,44090e-005
cfrp, 22.04.2021 13:00:12

File: dma/provino 4c/CFRP_f1_100_5_1N_2.txt
         Index            Ts             t             f             F             x         Phase            F0            x0            Tr            M'            M"            M*     tan_delta            C'            C"            C*
           [#]          [°C]           [s]          [Hz]           [N]          [um]         [rad]           [N]          [um]          [°C]         [MPa]         [MPa]         [MPa]            []       [1/MPa]       [1/MPa]       [1/MPa]
             0  2,29243e+001  2,20000e+001  9,99999e-001  0,00000e+000  1,01455e+002 -3,35267e-001  0,00000e+000  1,29160e+002  2,50000e+001  0,00000e+000  0,00000e+000  0,00000e+000  0,00000e+000  0,00000e+000  0,00000e+000  0,00000e+000
             1  2,29197e+001  4,10000e+001  6,00000e+000  0,00000e+000  4,74053e+001 -2,37111e+000  0,00000e+000  2,34746e+002  2,50000e+001  0,00000e+000  0,00000e+000  0,00000e+000  0,00000e+000  0,00000e+000  0,00000e+000  0,00000e+000
             2  2,30214e+001  5,90000e+001  1,10000e+001  0,00000e+000  4,60273e+001 -7,18118e-001  0,00000e+000  3,12824e+002  2,50000e+001  0,00000e+000  0,00000e+000  0,00000e+000  0,00000e+000  0,00000e+000  0,00000e+000  0,00000e+000
             3  2,30099e+001  6,20000e+001  1,60000e+001  0,00000e+000  1,00959e+002  1,36835e-002  1,31786e-002  3,76336e+002  2,50000e+001  0,00000e+000  0,00000e+000  0,00000e+000  0,00000e+000  0,00000e+000  0,00000e+000  0,00000e+000
             4  2,30458e+001  8,10000e+001  2,10000e+001  1,00000e-002  9,93129e+001 -5,75706e-002  5,53594e-002  4,31043e+002  2,50000e+001  2,34399e+002 -1,47289e+001  2,34862e+002 -6,28367e-002  4,24944e-003 -2,67021e-004  4,25783e-003
             5  2,30764e+001  8,40000e+001  2,60000e+001  1,35510e-002  9,92231e+001  2,59609e-001  1,08267e-001  4,86322e+002  2,50000e+001  3,08362e+002  7,97920e+001  3,18518e+002  2,58761e-001  3,03943e-003  7,86488e-004  3,13954e-003
             6  2,30464e+001  1,04000e+002  3,10000e+001  1,40086e-001  1,36621e+002  1,61312e-001  1,83859e-001  5,38840e+002  2,50000e+001  2,36369e+003  3,66249e+002  2,39190e+003  1,54948e-001  4,13147e-004  6,40162e-005  4,18078e-004
             7  2,30471e+001  1,07000e+002  3,60000e+001  2,53990e-001  1,23713e+002  5,20345e-002  2,70516e-001  5,82529e+002  2,50000e+001  4,78599e+003  2,06827e+002  4,79046e+003  4,32150e-002  2,08554e-004  9,01265e-006  2,08748e-004
             8  2,29699e+001  1,28000e+002  4,10000e+001  2,38996e-001  9,85380e+001  3,11906e-002  3,56154e-001  6,19791e+002  2,50000e+001  5,65789e+003  1,19379e+002  5,65915e+003  2,10996e-002  1,76666e-004  3,72759e-006  1,76705e-004
             9  2,29608e+001  1,31000e+002  4,60000e+001  4,20385e-001  1,15436e+002  3,57587e-002  4,39793e-001  6,48878e+002  2,50000e+001  8,49688e+003  2,07760e+002  8,49942e+003  2,44513e-002  1,17620e-004  2,87596e-006  1,17655e-004
            10  2,29410e+001  1,47000e+002  5,10000e+001  5,23834e-001  1,14917e+002  1,08872e-002  5,19417e-001  6,72480e+002  2,50000e+001  1,06402e+004 -1,80417e+001  1,06402e+004 -1,69562e-003  9,39829e-005 -1,59359e-007  9,39831e-005
            11  2,29347e+001  1,50000e+002  5,60000e+001  5,48849e-001  1,08021e+002  7,77560e-003  5,92127e-001  6,89453e+002  2,50000e+001  1,18593e+004 -7,17349e+001  1,18595e+004 -6,04884e-003  8,43190e-005 -5,10032e-007  8,43205e-005
            12  2,29208e+001  1,59000e+002  6,10000e+001  3,53791e-001  6,63602e+001  1,69191e-002  6,58178e-001  7,02546e+002  2,50000e+001  1,24418e+004  2,33679e+001  1,24418e+004  1,87817e-003  8,03738e-005  1,50956e-007  8,03739e-005
            13  2,29199e+001  1,64000e+002  6,60000e+001  5,40320e-001  9,95468e+001  2,06514e-002  7,06926e-001  7,11784e+002  2,50000e+001  1,26635e+004  5,55129e+001  1,26636e+004  4,38368e-003  7,89655e-005  3,46160e-007  7,89662e-005
            14  2,28862e+001  1,85000e+002  7,10000e+001  5,38016e-001  9,96602e+001  2,42946e-002  7,42024e-001  7,17990e+002  2,50000e+001  1,25909e+004  8,56170e+001  1,25912e+004  6,79993e-003  7,94190e-005  5,40043e-007  7,94208e-005
            15  2,28956e+001  1,97000e+002  7,60000e+001  5,19317e-001  9,77268e+001  2,67482e-002  7,50586e-001  7,18933e+002  2,50000e+001  1,23889e+004  9,94111e+001  1,23893e+004  8,02418e-003  8,07120e-005  6,47647e-007  8,07145e-005
            16  2,29082e+001  2,09000e+002  8,10000e+001  5,20793e-001  9,99558e+001  2,81533e-002  7,47344e-001  7,17486e+002  2,50000e+001  1,21422e+004  9,95392e+001  1,21426e+004  8,19780e-003  8,23520e-005  6,75105e-007  8,23547e-005
            17  2,29099e+001  2,12000e+002  8,60000e+001  5,18779e-001  1,00140e+002  2,83771e-002  7,44377e-001  7,16708e+002  2,50000e+001  1,20683e+004  8,67487e+001  1,20686e+004  7,18815e-003  8,28575e-005  5,95592e-007  8,28596e-005
            18  2,29175e+001  2,21000e+002  9,10000e+001  5,14836e-001  9,98900e+001  2,89827e-002  7,42905e-001  7,16241e+002  2,50000e+001  1,20015e+004  7,87481e+001  1,20018e+004  6,56152e-003  8,33194e-005  5,46702e-007  8,33211e-005
            19  2,28960e+001  2,31000e+002  9,60000e+001  3,49733e-001  6,81507e+001  2,85865e-002  7,43286e-001  7,15884e+002  2,50000e+001  1,19445e+004  5,89010e+001  1,19446e+004  4,93124e-003  8,37188e-005  4,12837e-007  8,37198e-005
            20  2,28953e+001  2,36000e+002  1,01000e+002  5,10610e-001  9,98628e+001  2,75107e-002  7,44536e-001  7,15445e+002  2,50000e+001  1,18956e+004  3,11728e+001  1,18957e+004  2,62052e-003  8,40638e-005  2,20291e-007  8,40641e-005
cfrp, 22.04.2021 13:06:26

File: dma/provino 4c/CFRP_f1_100_5_1N_3.txt
         Index            Ts             t             f             F             x         Phase            F0            x0            Tr            M'            M"            M*     tan_delta            C'            C"            C*
           [#]          [°C]           [s]          [Hz]           [N]          [um]         [rad]           [N]          [um]          [°C]         [MPa]         [MPa]         [MPa]            []       [1/MPa]       [1/MPa]       [1/MPa]
             0  2,29294e+001  2,10000e+001  9,99999e-001  0,00000e+000  1,01247e+002  1,28643e-001  0,00000e+000  2,64570e+002  2,50000e+001  0,00000e+000  0,00000e+000  0,00000e+000  0,00000e+000  0,00000e+000  0,00000e+000  0,00000e+000
             1  2,29336e+001  4,00000e+001  6,00000e+000  0,00000e+000  4,77424e+001  1,43560e+000  0,00000e+000  3,73334e+002  2,50000e+001  0,00000e+000  0,00000e+000  0,00000e+000  0,00000e+000  0,00000e+000  0,00000e+000  0,00000e+000
             2  2,29388e+001  5,80000e+001  1,10000e+001  0,00000e+000  4,62356e+001 -3,21396e-001  2,64062e-002  4,47975e+002  2,50000e+001  0,00000e+000  0,00000e+000  0,00000e+000  0,00000e+000  0,00000e+000  0,00000e+000  0,00000e+000
             3  2,29416e+001  6,20000e+001  1,60000e+001  3,50000e-002  9,91290e+001  1,63442e-001  9,39018e-002  4,99596e+002  2,50000e+001  8,13234e+002  1,30835e+002  8,23691e+002  1,60883e-001  1,19863e-003  1,92840e-004  1,21405e-003
             4  2,29381e+001  8,00000e+001  2,10000e+001  1,26945e-001  8,32331e+001  9,60712e-002  1,96176e-001  5,42810e+002  2,50000e+001  3,54470e+003  3,23262e+002  3,55941e+003  9,11958e-002  2,79784e-004  2,55151e-005  2,80945e-004
             5  2,29412e+001  8,30000e+001  2,60000e+001  3,09665e-001  1,11817e+002  4,94819e-002  2,87100e-001  5,89333e+002  2,50000e+001  6,45958e+003  2,78671e+002  6,46559e+003  4,31408e-002  1,54521e-004  6,66617e-006  1,54665e-004
             6  2,29209e+001  1,04000e+002  3,10000e+001  2,61548e-001  7,46244e+001  3,79834e-002  3,71480e-001  6,27490e+002  2,50000e+001  8,18015e+003  2,48567e+002  8,18392e+003  3,03866e-002  1,22134e-004  3,71125e-006  1,22191e-004
             7  2,29220e+001  1,07000e+002  3,60000e+001  4,54666e-001  1,12746e+002  1,91509e-002  4,54424e-001  6,54421e+002  2,50000e+001  9,41638e+003  9,68620e+001  9,41688e+003  1,02865e-002  1,06187e-004  1,09229e-006  1,06192e-004
             8  2,29270e+001  1,16000e+002  4,10000e+001  5,24372e-001  1,03840e+002  8,98885e-003  5,33799e-001  6,76104e+002  2,50000e+001  1,17946e+004 -1,32971e+001  1,17946e+004 -1,12739e-003  8,47845e-005 -9,55853e-008  8,47845e-005
             9  2,29277e+001  1,21000e+002  4,60000e+001  5,41534e-001  1,00694e+002  1,30016e-002  6,03349e-001  6,91730e+002  2,50000e+001  1,25603e+004  2,08261e+001  1,25603e+004  1,65809e-003  7,96158e-005  1,32010e-007  7,96159e-005
            10  2,29314e+001  1,30000e+002  5,10000e+001  5,58068e-001  1,01719e+002  1,64989e-002  6,64837e-001  7,03803e+002  2,50000e+001  1,28110e+004  5,03160e+001  1,28111e+004  3,92758e-003  7,80570e-005  3,06575e-007  7,80576e-005
            11  2,29309e+001  1,33000e+002  5,60000e+001  5,69398e-001  1,03694e+002  1,83094e-002  7,08874e-001  7,12247e+002  2,50000e+001  1,28188e+004  5,77710e+001  1,28190e+004  4,50673e-003  7,80086e-005  3,51563e-007  7,80094e-005
            12  2,29338e+001  1,45000e+002  6,10000e+001  5,39346e-001  9,91455e+001  2,01055e-002  7,39544e-001  7,17825e+002  2,50000e+001  1,26956e+004  6,43859e+001  1,26958e+004  5,07151e-003  7,87653e-005  3,99459e-007  7,87664e-005
            13  2,29381e+001  1,55000e+002  6,60000e+001  5,31792e-001  9,91066e+001  2,24185e-002  7,46672e-001  7,18983e+002  2,50000e+001  1,25186e+004  7,70443e+001  1,25188e+004  6,15439e-003  7,98782e-005  4,91602e-007  7,98797e-005
            14  2,29631e+001  1,58000e+002  7,10000e+001  5,27318e-001  9,92717e+001  2,51067e-002  7,43605e-001  7,18153e+002  2,50000e+001  1,23883e+004  9,43195e+001  1,23887e+004  7,61359e-003  8,07167e-005  6,14544e-007  8,07190e-005
            15  2,29646e+001  1,67000e+002  7,60000e+001  5,21097e-001  9,88439e+001  2,72990e-002  7,41461e-001  7,18020e+002  2,50000e+001  1,22907e+004  1,05405e+002  1,22911e+004  8,57601e-003  8,13567e-005  6,97715e-007  8,13596e-005
            16  2,29412e+001  1,76000e+002  8,10000e+001  5,20310e-001  9,93664e+001  2,83220e-002  7,40287e-001  7,18043e+002  2,50000e+001  1,22030e+004  1,02101e+002  1,22034e+004  8,36692e-003  8,19415e-005  6,85598e-007  8,19444e-005
            17  2,29377e+001  1,84000e+002  8,60000e+001  5,20322e-001  9,98304e+001  2,80195e-002  7,40037e-001  7,17781e+002  2,50000e+001  1,21419e+004  8,29280e+001  1,21421e+004  6,82992e-003  8,23558e-005  5,62484e-007  8,23578e-005
            18  2,29327e+001  1,88000e+002  9,10000e+001  5,15500e-001  9,93165e+001  2,70495e-002  7,40745e-001  7,17333e+002  2,50000e+001  1,20867e+004  5,58934e+001  1,20868e+004  4,62438e-003  8,27341e-005  3,82594e-007  8,27349e-005
            19  2,29264e+001  1,97000e+002  9,60000e+001  5,14574e-001  9,94856e+001  2,71588e-002  7,42562e-001  7,17110e+002  2,50000e+001  1,20392e+004  4,21465e+001  1,20393e+004  3,50077e-003  8,30610e-005  2,90778e-007  8,30615e-005
            20  2,29909e+001  2,08000e+002  1,01000e+002  5,15305e-001  9,99028e+001  2,79883e-002  7,45988e-001  7,17701e+002  2,50000e+001  1,20004e+004  3,71912e+001  1,20004e+004  3,09917e-003  8,33298e-005  2,58253e-007  8,33302e-005
cfrp, 22.04.2021 13:11:53
