Repository: LolloCappo/Thermoelasticity-Interactive-Analysis

Thermoelastic Stress Analysis (TSA)
---------------------------------------------


Perform interactive frequency-based analysis for thermal acquisition and data visualization: digital lock-in and real-frequency reconstruction using FFT approach 

The reference signal is reconstruct digitaly, so need the frequency and the phase. The real frequency for the load can be different from the frequency set in the load/acquistion sistem.

Simple examples
---------------

Here is a simple example on how to use the code:

.. code-block:: python

   fs = 120 # Sampling rate [Hz]
   path = 'video.npy'
   analysis = pytsa.TSA(fa,path)
   fr = 40 # load frequency [Hz]

File: dma/provino 4c/CFRP_f1_100_5_1N_4.txt
         Index            Ts             t             f             F             x         Phase            F0            x0            Tr            M'            M"            M*     tan_delta            C'            C"            C*
           [#]          [°C]           [s]          [Hz]           [N]          [um]         [rad]           [N]          [um]          [°C]         [MPa]         [MPa]         [MPa]            []       [1/MPa]       [1/MPa]       [1/MPa]
             0  2,29805e+001  2,10000e+001  9,99999e-001  0,00000e+000  1,01021e+002 -9,76543e-001  0,00000e+000  2,03166e+002  2,50000e+001  0,00000e+000  0,00000e+000  0,00000e+000  0,00000e+000  0,00000e+000  0,00000e+000  0,00000e+000
             1  2,29833e+001  3,90000e+001  6,00000e+000  0,00000e+000  4,76186e+001  1,44995e+000  0,00000e+000  3,09945e+002  2,50000e+001  0,00000e+000  0,00000e+000  0,00000e+000  0,00000e+000  0,00000e+000  0,00000e+000  0,00000e+000
             2  2,29576e+001  5,80000e+001  1,10000e+001  0,00000e+000  4,62409e+001  2,06428e+000  0,00000e+000  3,86412e+002  2,50000e+001  0,00000e+000  0,00000e+000  0,00000e+000  0,00000e+000  0,00000e+000  0,00000e+000  0,00000e+000
             3  2,29561e+001  6,10000e+001  1,60000e+001  0,00000e+000  1,00598e+002 -1,07412e+000  8,21602e-002  4,56416e+002  2,50000e+001  0,00000e+000  0,00000e+000  0,00000e+000  0,00000e+000  0,00000e+000  0,00000e+000  0,00000e+000
             4  2,29539e+001  7,90000e+001  2,10000e+001  1,20000e-001  8,83096e+001  1,57726e-001  2,17358e-001  5,24053e+002  2,50000e+001  3,13418e+003  4,82104e+002  3,17104e+003  1,53822e-001  3,11688e-004  4,79443e-005  3,15354e-004
             5  2,29500e+001  1,02000e+002  2,60000e+001  2,94642e-001  1,00832e+002  7,21891e-002  3,19193e-001  5,91785e+002  2,50000e+001  6,80771e+003  4,48935e+002  6,82250e+003  6,59451e-002  1,46256e-004  9,64487e-006  1,46574e-004
             6  2,29429e+001  1,05000e+002  3,10000e+001  4,62096e-001  1,03003e+002  4,97531e-002  4,51357e-001  6,52651e+002  2,50000e+001  1,04701e+004  4,41883e+002  1,04794e+004  4,22042e-002  9,53401e-005  4,02376e-006  9,54250e-005
             7  2,29681e+001  1,23000e+002  3,60000e+001  5,40000e-001  9,61173e+001  1,81786e-002  6,21524e-001  7,04059e+002  2,50000e+001  1,31267e+004  1,22320e+002  1,31273e+004  9,31841e-003  7,61739e-005  7,09820e-007  7,61772e-005
             8  2,29648e+001  1,26000e+002  4,10000e+001  5,64192e-001  1,00500e+002  1,82390e-002  7,75000e-001  7,17802e+002  2,50000e+001  1,31144e+004  1,06791e+002  1,31149e+004  8,14299e-003  7,62469e-005  6,20877e-007  7,62494e-005
             9  2,29722e+001  1,36000e+002  4,60000e+001  6,00179e-001  1,07237e+002  1,83248e-002  7,71953e-001  7,16280e+002  2,50000e+001  1,30719e+004  9,14148e+001  1,30722e+004  6,99322e-003  7,64962e-005  5,34954e-007  7,64980e-005
            10  2,29722e+001  1,39000e+002  5,10000e+001  5,61220e-001  1,01814e+002  1,79919e-002  7,70022e-001  7,18101e+002  2,50000e+001  1,28713e+004  6,98119e+001  1,28715e+004  5,42384e-003  7,76899e-005  4,21378e-007  7,76910e-005
            11  2,29792e+001  1,48000e+002  5,60000e+001  5,53957e-001  1,01795e+002  1,83965e-002  7,71844e-001  7,19805e+002  2,50000e+001  1,27037e+004  5,83592e+001  1,27038e+004  4,59389e-003  7,87158e-005  3,61612e-007  7,87166e-005
            12  2,29763e+001  1,53000e+002  6,10000e+001  5,32871e-001  9,84982e+001  1,91841e-002  7,69522e-001  7,19854e+002  2,50000e+001  1,26255e+004  5,23720e+001  1,26256e+004  4,14810e-003  7,92032e-005  3,28543e-007  7,92039e-005
            13  2,29848e+001  1,62000e+002  6,60000e+001  5,32382e-001  9,91778e+001  2,19989e-002  7,65995e-001  7,19584e+002  2,50000e+001  1,25235e+004  7,18087e+001  1,25237e+004  5,73390e-003  7,98471e-005  4,57836e-007  7,98484e-005
            14  2,30050e+001  1,71000e+002  7,10000e+001  3,55572e-001  6,67765e+001  2,51141e-002  7,61929e-001  7,19708e+002  2,50000e+001  1,24186e+004  9,46426e+001  1,24189e+004  7,62106e-003  8,05200e-005  6,13647e-007  8,05223e-005
            15  2,30022e+001  1,83000e+002  7,60000e+001  5,16705e-001  9,77724e+001  2,81379e-002  7,58602e-001  7,20048e+002  2,50000e+001  1,23206e+004  1,16020e+002  1,23211e+004  9,41674e-003  8,11577e-005  7,64241e-007  8,11613e-005
            16  2,30007e+001  1,87000e+002  8,10000e+001  5,20105e-001  9,90686e+001  2,93351e-002  7,56077e-001  7,20359e+002  2,50000e+001  1,22348e+004  1,14790e+002  1,22353e+004  9,38225e-003  8,17270e-005  7,66783e-007  8,17306e-005
            17  2,29872e+001  1,99000e+002  8,60000e+001  5,20214e-001  9,96406e+001  2,96046e-002  7,52640e-001  7,19799e+002  2,50000e+001  1,21624e+004  1,02387e+002  1,21628e+004  8,41835e-003  8,22151e-005  6,92116e-007  8,22180e-005
            18  2,29750e+001  2,10000e+002  9,10000e+001  5,20090e-001  1,00085e+002  2,87345e-002  7,47586e-001  7,18852e+002  2,50000e+001  1,21006e+004  7,63888e+001  1,21008e+004  6,31282e-003  8,26374e-005  5,21675e-007  8,26391e-005
            19  2,29661e+001  2,19000e+002  9,60000e+001  5,14945e-001  9,95175e+001  2,80692e-002  7,43259e-001  7,18385e+002  2,50000e+001  1,20440e+004  5,31502e+001  1,20441e+004  4,41301e-003  8,30274e-005  3,66401e-007  8,30282e-005
            20  2,29742e+001  2,23000e+002  1,01000e+002  5,15292e-001  9,99314e+001  2,74412e-002  7,41786e-001  7,18557e+002  2,50000e+001  1,19967e+004  3,06024e+001  1,19967e+004  2,55091e-003  8,33559e-005  2,12633e-007  8,33562e-005
cfrp, 22.04.2021 13:16:43

File: dma/provino 4c/CFRP_f1_100_5_1N_5.txt
         Index            Ts             t             f             F             x         Phase            F0            x0            Tr            M'            M"            M*     tan_delta            C'            C"            C*
           [#]          [°C]           [s]          [Hz]           [N]          [um]         [rad]           [N]          [um]          [°C]         [MPa]         [MPa]         [MPa]            []       [1/MPa]       [1/MPa]       [1/MPa]
             0  2,29278e+001  2,10000e+001  9,99999e-001  0,00000e+000  1,01112e+002  5,11355e-003  0,00000e+000  2,06417e+002  2,50000e+001  0,00000e+000  0,00000e+000  0,00000e+000  0,00000e+000  0,00000e+000  0,00000e+000  0,00000e+000
             1  2,29441e+001  3,90000e+001  6,00000e+000  0,00000e+000  4,76312e+001  1,42054e+000  0,00000e+000  3,12211e+002  2,50000e+001  0,00000e+000  0,00000e+000  0,00000e+000  0,00000e+000  0,00000e+000  0,00000e+000  0,00000e+000
             2  2,29461e+001  5,70000e+001  1,10000e+001  0,00000e+000  4,63052e+001  2,25002e+000  0,00000e+000  3,88510e+002  2,50000e+001  0,00000e+000  0,00000e+000  0,00000e+000  0,00000e+000  0,00000e+000  0,00000e+000  0,00000e+000
             3  2,29422e+001  6,10000e+001  1,60000e+001  0,00000e+000  1,00298e+002 -1,19313e+000  9,65742e-002  4,60033e+002  2,50000e+001  0,00000e+000  0,00000e+000  0,00000e+000  0,00000e+000  0,00000e+000  0,00000e+000  0,00000e+000
             4  2,29422e+001  7,90000e+001  2,10000e+001  1,20000e-001  8,82005e+001  1,59360e-001  2,32142e-001  5,27158e+002  2,50000e+001  3,13726e+003  4,87831e+002  3,17497e+003  1,55496e-001  3,11224e-004  4,83940e-005  3,14964e-004
             5  2,29426e+001  1,00000e+002  2,60000e+001  3,03754e-001  1,00549e+002  6,61587e-002  3,38449e-001  5,95004e+002  2,50000e+001  7,04098e+003  4,21657e+002  7,05359e+003  5,98862e-002  1,41518e-004  8,47499e-006  1,41772e-004
             6  2,29450e+001  1,03000e+002  3,10000e+001  4,87470e-001  1,03115e+002  3,75969e-002  4,74214e-001  6,55825e+002  2,50000e+001  1,10389e+004  3,31318e+002  1,10439e+004  3,00136e-002  9,05068e-005  2,71643e-006  9,05476e-005
             7  2,29535e+001  1,21000e+002  3,60000e+001  5,45000e-001  9,70655e+001  1,83671e-002  6,42833e-001  7,06382e+002  2,50000e+001  1,31188e+004  1,24724e+002  1,31194e+004  9,50727e-003  7,62196e-005  7,24640e-007  7,62230e-005
             8  2,29552e+001  1,24000e+002  4,10000e+001  5,64138e-001  1,00536e+002  1,81603e-002  7,73438e-001  7,16859e+002  2,50000e+001  1,31085e+004  1,05708e+002  1,31089e+004  8,06408e-003  7,62815e-005  6,15141e-007  7,62840e-005
             9  2,29489e+001  1,33000e+002  4,60000e+001  5,65045e-001  1,01051e+002  1,81561e-002  7,67977e-001  7,15221e+002  2,50000e+001  1,30601e+004  8,91237e+001  1,30604e+004  6,82414e-003  7,65657e-005  5,22495e-007  7,65675e-005
            10  2,29511e+001  1,36000e+002  5,10000e+001  5,56677e-001  1,01136e+002  1,79871e-002  7,64326e-001  7,16670e+002  2,50000e+001  1,28527e+004  6,96493e+001  1,28529e+004  5,41905e-003  7,78025e-005  4,21615e-007  7,78036e-005
            11  2,29418e+001  1,47000e+002  5,60000e+001  5,48469e-001  1,01010e+002  1,84788e-002  7,69730e-001  7,19479e+002  2,50000e+001  1,26754e+004  5,92755e+001  1,26756e+004  4,67641e-003  7,88910e-005  3,68926e-007  7,88919e-005
            12  2,29387e+001  1,51000e+002  6,10000e+001  5,43458e-001  1,00602e+002  1,93515e-002  7,67360e-001  7,19272e+002  2,50000e+001  1,26071e+004  5,44099e+001  1,26072e+004  4,31583e-003  7,93191e-005  3,42327e-007  7,93198e-005
            13  2,29270e+001  1,59000e+002  6,60000e+001  5,37732e-001  1,00228e+002  2,20517e-002  7,64517e-001  7,19018e+002  2,50000e+001  1,25168e+004  7,24331e+001  1,25170e+004  5,78688e-003  7,98900e-005  4,62313e-007  7,98913e-005
            14  2,29215e+001  1,69000e+002  7,10000e+001  3,52310e-001  6,61551e+001  2,50432e-002  7,61498e-001  7,19439e+002  2,50000e+001  1,24202e+004  9,37717e+001  1,24206e+004  7,54993e-003  8,05094e-005  6,07840e-007  8,05117e-005
            15  2,29276e+001  1,72000e+002  7,60000e+001  5,25690e-001  9,94084e+001  2,75063e-002  7,58449e-001  7,19919e+002  2,50000e+001  1,23287e+004  1,08293e+002  1,23291e+004  8,78381e-003  8,11056e-005  7,12416e-007  8,11087e-005
            16  2,29478e+001  1,81000e+002  8,10000e+001  1,54533e-001  2,94266e+001  2,82574e-002  7,56575e-001  7,20204e+002  2,50000e+001  1,22384e+004  1,01606e+002  1,22389e+004  8,30221e-003  8,17041e-005  6,78325e-007  8,17069e-005
            17  2,29939e+001  1,86000e+002  8,60000e+001  5,24551e-001  1,00442e+002  2,83253e-002  7,54077e-001  7,19726e+002  2,50000e+001  1,21660e+004  8,68212e+001  1,21663e+004  7,13639e-003  8,21923e-005  5,86556e-007  8,21944e-005
            18  2,29854e+001  1,99000e+002  9,10000e+001  5,19568e-001  9,99701e+001  2,75182e-002  7,48966e-001  7,18667e+002  2,50000e+001  1,21024e+004  6,16509e+001  1,21026e+004  5,09411e-003  8,26261e-005  4,20906e-007  8,26272e-005
            19  2,29546e+001  2,11000e+002  9,60000e+001  5,14273e-001  9,94693e+001  2,70171e-002  7,42946e-001  7,17517e+002  2,50000e+001  1,20341e+004  4,04200e+001  1,20342e+004  3,35878e-003  8,30962e-005  2,79102e-007  8,30967e-005
            20  2,29774e+001  2,20000e+002  1,01000e+002  5,10879e-001  9,93787e+001  2,64365e-002  7,41429e-001  7,17806e+002  2,50000e+001  1,19600e+004  1,84682e+001  1,19601e+004  1,54416e-003  8,36116e-005  1,29110e-007  8,36116e-005
cfrp, 22.04.2021 13:21:28

File: dma/provino 4c/CFRP_f1_100_5_1N_dietro_1.txt
         Index            Ts             t             f             F             x         Phase            F0            x0            Tr            M'            M"            M*     tan_delta            C'            C"            C*
           [#]          [°C]           [s]          [Hz]           [N]          [um]         [rad]           [N]          [um]          [°C]         [MPa]         [MPa]         [MPa]            []       [1/MPa]       [1/MPa]       [1/MPa]
             0  2,30575e+001  2,10000e+001  9,99999e-001  0,00000e+000  1,01033e+002  1,02031e+000  0,00000e+000  2,02673e+002  2,50000e+001  0,00000e+000  0,00000e+000  0,00000e+000  0,00000e+000  0,00000e+000  0,00000e+000  0,00000e+000
             1  2,29682e+001  3,90000e+001  6,00000e+000  0,00000e+000  4,76299e+001  2,67085e+000  0,00000e+000  3,09411e+002  2,50000e+001  0,00000e+000  0,00000e+000  0,00000e+000  0,00000e+000  0,00000e+000  0,00000e+000  0,00000e+000
             2  2,29467e+001  5,80000e+001  1,10000e+001  0,00000e+000  4,63268e+001  2,64165e+000  0,00000e+000  3,87582e+002  2,50000e+001  0,00000e+000  0,00000e+000  0,00000e+000  0,00000e+000  0,00000e+000  0,00000e+000  0,00000e+000
             3  2,29447e+001  6,20000e+001  1,60000e+001  0,00000e+000  1,01014e+002 -1,88010e-001  1,72969e-001  5,04850e+002  2,50000e+001  0,00000e+000  0,00000e+000  0,00000e+000  0,00000e+000  0,00000e+000  0,00000e+000  0,00000e+000
             4  2,29658e+001  8,00000e+001  2,10000e+001  4,00000e-002  9,61701e+001  1,01324e-001  2,95080e-001  5,74927e+002  2,50000e+001  9,65784e+002  9,31555e+001  9,70266e+002  9,64559e-002  1,02588e-003  9,89525e-005  1,03064e-003
             5  2,29615e+001  1,02000e+002  2,60000e+001  2,21482e-001  1,11899e+002  4,09255e-002  3,78323e-001  6,36948e+002  2,50000e+001  4,61679e+003  1,59517e+002  4,61955e+003  3,45514e-002  2,16342e-004  7,47494e-006  2,16471e-004
             6  2,29562e+001  1,07000e+002  3,10000e+001  3,86423e-001  1,23046e+002  1,53657e-002  4,58494e-001  6,91237e+002  2,50000e+001  7,33179e+003  5,66573e+001  7,33201e+003  7,72762e-003  1,36384e-004  1,05393e-006  1,36388e-004
             7  2,29493e+001  1,16000e+002  3,60000e+001  3,44257e-001  9,41513e+001  1,58944e-002  5,38119e-001  7,34052e+002  2,50000e+001  8,53680e+003  5,99594e+001  8,53701e+003  7,02363e-003  1,17134e-004  8,22707e-007  1,17137e-004
             8  2,29506e+001  1,19000e+002  4,10000e+001  4,49376e-001  1,11754e+002  1,63930e-002  6,15779e-001  7,70367e+002  2,50000e+001  9,38799e+003  5,90401e+001  9,38818e+003  6,28889e-003  1,06515e-004  6,69861e-007  1,06517e-004
             9  2,29604e+001  1,29000e+002  4,60000e+001  4,89079e-001  9,96987e+001  9,10527e-003  6,82535e-001  7,94271e+002  2,50000e+001  1,14547e+004 -2,57273e+001  1,14548e+004 -2,24600e-003  8,72996e-005 -1,96075e-007  8,72998e-005
            10  2,29549e+001  1,32000e+002  5,10000e+001  5,30286e-001  1,05740e+002  1,24649e-002  7,08520e-001  7,99253e+002  2,50000e+001  1,17082e+004 -1,34738e+000  1,17082e+004 -1,15080e-004  8,54104e-005 -9,82906e-009  8,54104e-005
            11  2,29445e+001  1,41000e+002  5,60000e+001  4,92797e-001  9,96048e+001  1,27964e-002  7,13732e-001  7,96204e+002  2,50000e+001  1,15475e+004 -1,17542e+001  1,15475e+004 -1,01790e-003  8,65990e-005 -8,81492e-008  8,65990e-005
            12  2,29380e+001  1,46000e+002  6,10000e+001  4,86962e-001  1,00152e+002  1,27988e-002  7,10480e-001  7,94067e+002  2,50000e+001  1,13449e+004 -2,55295e+001  1,13450e+004 -2,25030e-003  8,81445e-005 -1,98351e-007  8,81448e-005
            13  2,29397e+001  1,55000e+002  6,60000e+001  1,32682e-001  2,77561e+001  1,44739e-002  7,07017e-001  7,96846e+002  2,50000e+001  1,11500e+004 -2,01428e+001  1,11501e+004 -1,80652e-003  8,96854e-005 -1,62019e-007  8,96856e-005
            14  2,29391e+001  1,67000e+002  7,10000e+001  4,62020e-001  9,80110e+001  1,87103e-002  7,06129e-001  8,01704e+002  2,50000e+001  1,09916e+004  1,32286e+001  1,09916e+004  1,20351e-003  9,09783e-005  1,09494e-007  9,09783e-005
            15  2,29338e+001  1,71000e+002  7,60000e+001  4,60325e-001  9,79689e+001  2,42755e-002  7,06268e-001  8,07879e+002  2,50000e+001  1,09520e+004  6,07278e+001  1,09522e+004  5,54488e-003  9,13043e-005  5,06271e-007  9,13057e-005
            16  2,29391e+001  1,80000e+002  8,10000e+001  1,39135e-001  2,93999e+001  2,86870e-002  7,06182e-001  8,18586e+002  2,50000e+001  1,10268e+004  9,62744e+001  1,10272e+004  8,73098e-003  9,06816e-005  7,91740e-007  9,06851e-005
            17  2,29349e+001  1,94000e+002  8,60000e+001  4,60745e-001  9,67570e+001  2,99084e-002  7,06950e-001  8,31524e+002  2,50000e+001  1,10910e+004  9,67274e+001  1,10914e+004  8,72123e-003  9,01561e-005  7,86273e-007  9,01596e-005
            18  2,29262e+001  1,97000e+002  9,10000e+001  4,80228e-001  9,97510e+001  3,16997e-002  7,12005e-001  8,49143e+002  2,50000e+001  1,12086e+004  1,04048e+002  1,12091e+004  9,28287e-003  8,92093e-005  8,28118e-007  8,92132e-005
            19  2,29112e+001  2,07000e+002  9,60000e+001  1,49617e-001  3,06211e+001  3,13412e-002  7,22188e-001  8,71919e+002  2,50000e+001  1,13713e+004  8,74555e+001  1,13716e+004  7,69090e-003  8,79355e-005  6,76303e-007  8,79381e-005
            20  2,29067e+001  2,27000e+002  1,01000e+002  4,86014e-001  9,80757e+001  2,89087e-002  7,31821e-001  8,95797e+002  2,50000e+001  1,15282e+004  4,63556e+001  1,15283e+004  4,02107e-003  8,67425e-005  3,48798e-007  8,67432e-005
cfrp, 22.04.2021 13:27:03

File: dma/provino 4c/CFRP_f1_100_5_1N_dietro_2.txt
         Index            Ts             t             f             F             x         Phase            F0            x0            Tr            M'            M"            M*     tan_delta            C'            C"            C*
           [#]          [°C]           [s]          [Hz]           [N]          [um]         [rad]           [N]          [um]          [°C]         [MPa]         [MPa]         [MPa]            []       [1/MPa]       [1/MPa]       [1/MPa]
             0  2,29669e+001  2,10000e+001  9,99999e-001  0,00000e+000  1,01140e+002  2,88818e+000  0,00000e+000  2,05342e+002  2,50000e+001  0,00000e+000  0,00000e+000  0,00000e+000  0,00000e+000  0,00000e+000  0,00000e+000  0,00000e+000
             1  2,29618e+001  4,00000e+001  6,00000e+000  0,00000e+000  4,76674e+001  2,97103e+000  0,00000e+000  3,11678e+002  2,50000e+001  0,00000e+000  0,00000e+000  0,00000e+000  0,00000e+000  0,00000e+000  0,00000e+000  0,00000e+000
             2  2,29301e+001  5,80000e+001  1,10000e+001  0,00000e+000  4,63901e+001 -2,85174e+000  0,00000e+000  3,89944e+002  2,50000e+001  0,00000e+000  0,00000e+000  0,00000e+000  0,00000e+000  0,00000e+000  0,00000e+000  0,00000e+000
             3  2,29271e+001  6,10000e+001  1,60000e+001  0,00000e+000  1,00816e+002  1,24072e-001  2,03238e-001  5,15504e+002  2,50000e+001  0,00000e+000  0,00000e+000  0,00000e+000  0,00000e+000  0,00000e+000  0,00000e+000  0,00000e+000
             4  2,29097e+001  8,00000e+001  2,10000e+001  3,50000e-002  9,63996e+001  1,56097e-001  3,20176e-001  5,82453e+002  2,50000e+001  8,37315e+002  1,27351e+002  8,46944e+002  1,52095e-001  1,16729e-003  1,77539e-004  1,18072e-003
             5  2,29503e+001  1,01000e+002  2,60000e+001  2,19182e-001  1,16781e+002  5,70495e-002  4,03232e-001  6,43201e+002  2,50000e+001  4,37469e+003  2,21865e+002  4,38031e+003  5,07156e-002  2,28001e-004  1,15632e-005  2,28294e-004
             6  2,29592e+001  1,06000e+002  3,10000e+001  3,82094e-001  1,24620e+002  1,50780e-002  4,83681e-001  6,96561e+002  2,50000e+001  7,15793e+003  5,32503e+001  7,15812e+003  7,43934e-003  1,39698e-004  1,03926e-006  1,39701e-004
             7  2,29751e+001  1,15000e+002  3,60000e+001  3,56237e-001  9,90333e+001  1,58190e-002  5,63282e-001  7,38397e+002  2,50000e+001  8,39820e+003  5,83499e+001  8,39840e+003  6,94791e-003  1,19067e-004  8,27269e-007  1,19070e-004
             8  2,29960e+001  1,18000e+002  4,10000e+001  4,46685e-001  1,12323e+002  1,54624e-002  6,40289e-001  7,73571e+002  2,50000e+001  9,28438e+003  4,97341e+001  9,28452e+003  5,35675e-003  1,07705e-004  5,76946e-007  1,07706e-004
             9  2,29958e+001  1,27000e+002  4,60000e+001  5,03750e-001  1,02772e+002  4,30396e-003  7,04093e-001  7,96014e+002  2,50000e+001  1,14452e+004 -8,07647e+001  1,14455e+004 -7,05663e-003  8,73683e-005 -6,16525e-007  8,73705e-005
            10  2,29823e+001  1,30000e+002  5,10000e+001  5,02533e-001  9,96219e+001  1,18548e-002  7,19536e-001  7,97562e+002  2,50000e+001  1,17769e+004 -8,55457e+000  1,17769e+004 -7,26383e-004  8,49117e-005 -6,16784e-008  8,49117e-005
            11  2,29649e+001  1,40000e+002  5,60000e+001  4,93556e-001  9,89364e+001  1,47426e-002  7,13776e-001  7,93578e+002  2,50000e+001  1,16436e+004  1,08521e+001  1,16436e+004  9,32026e-004  8,58842e-005  8,00463e-008  8,58842e-005
            12  2,29651e+001  1,45000e+002  6,10000e+001  4,76912e-001  9,68430e+001  1,54506e-002  7,10306e-001  7,96199e+002  2,50000e+001  1,14907e+004  4,67227e+000  1,14907e+004  4,06613e-004  8,70267e-005  3,53862e-008  8,70267e-005
            13  2,29623e+001  1,54000e+002  6,60000e+001  1,30024e-001  2,68296e+001  1,70852e-002  7,08868e-001  8,00754e+002  2,50000e+001  1,13044e+004  9,15301e+000  1,13044e+004  8,09688e-004  8,84613e-005  7,16261e-008  8,84613e-005
            14  2,29321e+001  1,66000e+002  7,10000e+001  4,64660e-001  9,73570e+001  1,99410e-002  7,08223e-001  8,04682e+002  2,50000e+001  1,11289e+004  2,71159e+001  1,11290e+004  2,43653e-003  8,98554e-005  2,18935e-007  8,98557e-005
            15  2,29351e+001  1,79000e+002  7,60000e+001  4,59089e-001  9,68563e+001  2,34759e-002  7,06474e-001  8,08167e+002  2,50000e+001  1,10483e+004  5,24121e+001  1,10484e+004  4,74390e-003  9,05094e-005  4,29368e-007  9,05105e-005
            16  2,29201e+001  1,91000e+002  8,10000e+001  4,53895e-001  9,60219e+001  2,67886e-002  7,04786e-001  8,12297e+002  2,50000e+001  1,10141e+004  7,52141e+001  1,10143e+004  6,82892e-003  9,07888e-005  6,19989e-007  9,07909e-005
            17  2,29173e+001  1,96000e+002  8,60000e+001  4,78559e-001  1,01228e+002  2,80974e-002  7,05253e-001  8,18155e+002  2,50000e+001  1,10110e+004  7,60489e+001  1,10113e+004  6,90663e-003  9,08140e-005  6,27219e-007  9,08162e-005
            18  2,29121e+001  2,05000e+002  9,10000e+001  1,48651e-001  3,13684e+001  2,80940e-002  7,09863e-001  8,25604e+002  2,50000e+001  1,10330e+004  6,25582e+001  1,10332e+004  5,67008e-003  9,06339e-005  5,13902e-007  9,06354e-005
            19  2,28997e+001  2,18000e+002  9,60000e+001  4,72022e-001  9,94881e+001  2,79376e-002  7,16536e-001  8,29789e+002  2,50000e+001  1,10415e+004  4,72620e+001  1,10416e+004  4,28041e-003  9,05660e-005  3,87659e-007  9,05668e-005
            20  2,29023e+001  2,23000e+002  1,01000e+002  4,73276e-001  1,00165e+002  2,75097e-002  7,15167e-001  8,23763e+002  2,50000e+001  1,09909e+004  2,87864e+001  1,09910e+004  2,61910e-003  9,09835e-005  2,38295e-007  9,09838e-005
cfrp, 22.04.2021 13:32:22

File: dma/provino 4c/CFRP_f1_100_5_1N_dietro_3.txt
         Index            Ts             t             f             F             x         Phase            F0            x0            Tr            M'            M"            M*     tan_delta            C'            C"            C*
           [#]          [°C]           [s]          [Hz]           [N]          [um]         [rad]           [N]          [um]          [°C]         [MPa]         [MPa]         [MPa]            []       [1/MPa]       [1/MPa]       [1/MPa]
             0  2,29068e+001  2,00000e+001  9,99999e-001  0,00000e+000  1,01137e+002 -3,48411e-001  0,00000e+000  2,04532e+002  2,50000e+001  0,00000e+000  0,00000e+000  0,00000e+000  0,00000e+000  0,00000e+000  0,00000e+000  0,00000e+000
             1  2,28983e+001  3,90000e+001  6,00000e+000  0,00000e+000  4,77175e+001  2,62592e+000  0,00000e+000  3,11050e+002  2,50000e+001  0,00000e+000  0,00000e+000  0,00000e+000  0,00000e+000  0,00000e+000  0,00000e+000  0,00000e+000
             2  2,29837e+001  5,70000e+001  1,10000e+001  0,00000e+000  4,64020e+001 -1,40197e+000  0,00000e+000  3,89409e+002  2,50000e+001  0,00000e+000  0,00000e+000  0,00000e+000  0,00000e+000  0,00000e+000  0,00000e+000  0,00000e+000
             3  2,29726e+001  6,00000e+001  1,60000e+001  0,00000e+000  1,00972e+002  5,81781e-002  2,07494e-001  5,12359e+002  2,50000e+001  0,00000e+000  0,00000e+000  0,00000e+000  0,00000e+000  0,00000e+000  0,00000e+000  0,00000e+000
             4  2,29052e+001  8,00000e+001  2,10000e+001  3,50000e-002  9,70816e+001  9,73452e-002  3,20111e-001  5,80193e+002  2,50000e+001  8,37423e+002  7,74106e+001  8,40994e+002  9,24391e-002  1,18402e-003  1,09450e-004  1,18907e-003
             5  2,28674e+001  9,80000e+001  2,60000e+001  2,15852e-001  1,13645e+002  3,85221e-002  4,03177e-001  6,42079e+002  2,50000e+001  4,43055e+003  1,42409e+002  4,43284e+003  3,21425e-002  2,25473e-004  7,24726e-006  2,25589e-004
             6  2,28572e+001  1,10000e+002  3,10000e+001  3,94135e-001  1,27960e+002  1,44596e-002  4,83763e-001  6,96045e+002  2,50000e+001  7,19084e+003  4,90425e+001  7,19101e+003  6,82014e-003  1,39059e-004  9,48404e-007  1,39063e-004
             7  2,28574e+001  1,14000e+002  3,60000e+001  4,22944e-001  1,16955e+002  1,55647e-002  5,63673e-001  7,38422e+002  2,50000e+001  8,44298e+003  5,65111e+001  8,44317e+003  6,69326e-003  1,18436e-004  7,92725e-007  1,18439e-004
             8  2,28555e+001  1,23000e+002  4,10000e+001  4,44957e-001  1,11065e+002  1,58121e-002  6,41120e-001  7,73950e+002  2,50000e+001  9,35334e+003  5,33798e+001  9,35349e+003  5,70703e-003  1,06910e-004  6,10140e-007  1,06912e-004
             9  2,28531e+001  1,26000e+002  4,60000e+001  5,03273e-001  1,02352e+002  8,44209e-003  7,06643e-001  7,97934e+002  2,50000e+001  1,14817e+004 -3,34171e+001  1,14817e+004 -2,91047e-003  8,70944e-005 -2,53485e-007  8,70948e-005
            10  2,28572e+001  1,37000e+002  5,10000e+001  5,11997e-001  1,00810e+002  1,36098e-002  7,24509e-001  8,01218e+002  2,50000e+001  1,18575e+004  1,22380e+001  1,18575e+004  1,03209e-003  8,43349e-005  8,70413e-008  8,43350e-005
            11  2,28618e+001  1,40000e+002  5,60000e+001  5,03298e-001  9,94438e+001  1,56126e-002  7,21791e-001  7,99180e+002  2,50000e+001  1,18131e+004  2,13085e+001  1,18131e+004  1,80380e-003  8,46513e-005  1,52694e-007  8,46515e-005
            12  2,28635e+001  1,50000e+002  6,10000e+001  3,30628e-001  6,59343e+001  1,64468e-002  7,21793e-001  8,05122e+002  2,50000e+001  1,17009e+004  1,64362e+001  1,17009e+004  1,40470e-003  8,54633e-005  1,20050e-007  8,54634e-005
            13  2,28613e+001  1,53000e+002  6,60000e+001  4,74874e-001  9,59242e+001  1,84064e-002  7,22221e-001  8,14852e+002  2,50000e+001  1,15479e+004  2,46376e+001  1,15479e+004  2,13351e-003  8,65954e-005  1,84752e-007  8,65956e-005
            14  2,28746e+001  1,62000e+002  7,10000e+001  1,34968e-001  2,75840e+001  2,13509e-002  7,23352e-001  8,24002e+002  2,50000e+001  1,14098e+004  4,39186e+001  1,14098e+004  3,84922e-003  8,76430e-005  3,37357e-007  8,76436e-005
            15  2,28696e+001  1,76000e+002  7,60000e+001  4,65498e-001  9,54548e+001  2,45796e-002  7,25032e-001  8,33186e+002  2,50000e+001  1,13676e+004  6,65000e+001  1,13678e+004  5,84997e-003  8,79664e-005  5,14600e-007  8,79679e-005
            16  2,28702e+001  1,95000e+002  8,10000e+001  4,68964e-001  9,60759e+001  2,76439e-002  7,26794e-001  8,43110e+002  2,50000e+001  1,13739e+004  8,74237e+001  1,13743e+004  7,68632e-003  8,79152e-005  6,75744e-007  8,79178e-005
            17  2,28768e+001  2,00000e+002  8,60000e+001  4,89209e-001  9,99511e+001  2,86103e-002  7,29953e-001  8,56612e+002  2,50000e+001  1,14006e+004  8,46042e+001  1,14009e+004  7,42105e-003  8,77100e-005  6,50900e-007  8,77124e-005
            18  2,28744e+001  2,09000e+002  9,10000e+001  1,53839e-001  3,13265e+001  2,79933e-002  7,36082e-001  8,71912e+002  2,50000e+001  1,14341e+004  6,36825e+001  1,14343e+004  5,56952e-003  8,74548e-005  4,87081e-007  8,74562e-005
            19  2,28785e+001  2,13000e+002  9,60000e+001  4,87456e-001  9,91259e+001  2,90485e-002  7,45161e-001  8,83562e+002  2,50000e+001  1,14449e+004  6,17310e+001  1,14450e+004  5,39377e-003  8,73728e-005  4,71268e-007  8,73741e-005
            20  2,28992e+001  2,22000e+002  1,01000e+002  1,49956e-001  3,04898e+001  3,11746e-002  7,49274e-001  8,81186e+002  2,50000e+001  1,14412e+004  7,19800e+001  1,14414e+004  6,29131e-003  8,74001e-005  5,49861e-007  8,74018e-005
cfrp, 22.04.2021 13:37:47

File: dma/provino 4c/CFRP_f1_100_5_1N_dietro_4.txt
         Index            Ts             t             f             F             x         Phase            F0            x0            Tr            M'            M"            M*     tan_delta            C'            C"            C*
           [#]          [°C]           [s]          [Hz]           [N]          [um]         [rad]           [N]          [um]          [°C]         [MPa]         [MPa]         [MPa]            []       [1/MPa]       [1/MPa]       [1/MPa]
             0  2,29141e+001  1,90000e+001  9,99999e-001  0,00000e+000  1,01787e+002  6,92153e-001  0,00000e+000  2,09634e+002  2,50000e+001  0,00000e+000  0,00000e+000  0,00000e+000  0,00000e+000  0,00000e+000  0,00000e+000  0,00000e+000
             1  2,28674e+001  3,80000e+001  6,00000e+000  0,00000e+000  4,77968e+001  1,36858e+000  0,00000e+000  3,15540e+002  2,50000e+001  0,00000e+000  0,00000e+000  0,00000e+000  0,00000e+000  0,00000e+000  0,00000e+000  0,00000e+000
             2  2,28498e+001  5,60000e+001  1,10000e+001  0,00000e+000  4,64688e+001 -1,43594e+000  0,00000e+000  3,93225e+002  2,50000e+001  0,00000e+000  0,00000e+000  0,00000e+000  0,00000e+000  0,00000e+000  0,00000e+000  0,00000e+000
             3  2,28500e+001  5,90000e+001  1,60000e+001  0,00000e+000  1,00981e+002  4,23314e-002  1,03232e-001  4,84729e+002  2,50000e+001  0,00000e+000  0,00000e+000  0,00000e+000  0,00000e+000  0,00000e+000  0,00000e+000  0,00000e+000
             4  2,28270e+001  7,90000e+001  2,10000e+001  3,50000e-002  9,66156e+001  9,03626e-002  2,36459e-001  5,60940e+002  2,50000e+001  8,41986e+002  7,19058e+001  8,45051e+002  8,54002e-002  1,17907e-003  1,00693e-004  1,18336e-003
             5  2,28230e+001  8,30000e+001  2,60000e+001  1,02142e-001  1,07232e+002  1,26169e-001  3,22185e-001  6,23757e+002  2,50000e+001  2,20632e+003  2,65588e+002  2,22225e+003  1,20376e-001  4,46769e-004  5,37802e-005  4,49994e-004
             6  2,28167e+001  9,50000e+001  3,10000e+001  1,90463e-001  7,99751e+001  5,42591e-002  4,03232e-001  6,78132e+002  2,50000e+001  5,55242e+003  2,59235e+002  5,55846e+003  4,66886e-002  1,79710e-004  8,39041e-006  1,79906e-004
             7  2,28209e+001  1,00000e+002  3,60000e+001  3,86703e-001  1,26566e+002  1,75153e-002  4,83681e-001  7,21035e+002  2,50000e+001  7,13168e+003  6,16527e+001  7,13195e+003  8,64491e-003  1,40209e-004  1,21209e-006  1,40214e-004
             8  2,28224e+001  1,09000e+002  4,10000e+001  2,82921e-001  8,46081e+001  1,61542e-002  5,62405e-001  7,57257e+002  2,50000e+001  7,80484e+003  4,72048e+001  7,80498e+003  6,04815e-003  1,28121e-004  7,74894e-007  1,28123e-004
             9  2,28222e+001  1,12000e+002  4,60000e+001  4,72646e-001  1,08863e+002  1,20684e-002  6,36768e-001  7,84697e+002  2,50000e+001  1,01358e+004  7,32465e+000  1,01358e+004  7,22655e-004  9,86606e-005  7,12975e-008  9,86606e-005
            10  2,28361e+001  1,22000e+002  5,10000e+001  5,02105e-001  1,05288e+002  1,06110e-002  6,98786e-001  8,02770e+002  2,50000e+001  1,11324e+004 -2,19581e+001  1,11325e+004 -1,97244e-003  8,98273e-005 -1,77179e-007  8,98275e-005
            11  2,28313e+001  1,25000e+002  5,60000e+001  5,05417e-001  1,02504e+002  1,33131e-002  7,15776e-001  8,04464e+002  2,50000e+001  1,15081e+004 -5,75690e+000  1,15081e+004 -5,00246e-004  8,68950e-005 -4,34689e-008  8,68950e-005
            12  2,28265e+001  1,34000e+002  6,10000e+001  3,22731e-001  6,52390e+001  1,77375e-002  7,13229e-001  8,01700e+002  2,50000e+001  1,15429e+004  3,11415e+001  1,15429e+004  2,69790e-003  8,66331e-005  2,33728e-007  8,66334e-005
            13  2,28317e+001  1,46000e+002  6,60000e+001  4,77200e-001  9,76051e+001  1,95330e-002  7,10997e-001  8,05180e+002  2,50000e+001  1,14043e+004  3,72033e+001  1,14044e+004  3,26221e-003  8,76853e-005  2,86048e-007  8,76857e-005
            14  2,28270e+001  1,51000e+002  7,10000e+001  4,70619e-001  9,77239e+001  2,26867e-002  7,09536e-001  8,10492e+002  2,50000e+001  1,12294e+004  5,82515e+001  1,12295e+004  5,18743e-003  8,90498e-005  4,61939e-007  8,90510e-005
            15  2,28198e+001  1,60000e+002  7,60000e+001  1,42721e-001  2,99405e+001  2,54609e-002  7,08871e-001  8,15762e+002  2,50000e+001  1,11111e+004  7,48078e+001  1,11113e+004  6,73272e-003  8,99961e-005  6,05918e-007  8,99982e-005
            16  2,28209e+001  1,64000e+002  8,10000e+001  4,63027e-001  9,75045e+001  2,79040e-002  7,07708e-001  8,22053e+002  2,50000e+001  1,10648e+004  8,79275e+001  1,10651e+004  7,94660e-003  9,03710e-005  7,18142e-007  9,03739e-005
            17  2,28152e+001  1,75000e+002  8,60000e+001  1,42700e-001  2,99907e+001  2,81971e-002  7,08055e-001  8,31161e+002  2,50000e+001  1,10824e+004  7,76508e+001  1,10827e+004  7,00665e-003  9,02283e-005  6,32199e-007  9,02306e-005
            18  2,28104e+001  1,79000e+002  9,10000e+001  4,81569e-001  1,00609e+002  2,96375e-002  7,12456e-001  8,43237e+002  2,50000e+001  1,11441e+004  8,04224e+001  1,11444e+004  7,21661e-003  8,97291e-005  6,47540e-007  8,97314e-005
            19  2,28200e+001  1,90000e+002  9,60000e+001  1,49203e-001  3,09462e+001  2,94657e-002  7,18991e-001  8,56777e+002  2,50000e+001  1,12206e+004  6,52090e+001  1,12208e+004  5,81154e-003  8,91187e-005  5,17917e-007  8,91202e-005
            20  2,28241e+001  2,02000e+002  1,01000e+002  4,87330e-001  1,00817e+002  2,82203e-002  7,22202e-001  8,65242e+002  2,50000e+001  1,12446e+004  3,74577e+001  1,12447e+004  3,33117e-003  8,89304e-005  2,96242e-007  8,89309e-005
cfrp, 22.04.2021 13:42:15

File: dma/provino 4c/CFRP_f1_100_5_1N_dietro_5.txt
         Index            Ts             t             f             F             x         Phase            F0            x0            Tr            M'            M"            M*     tan_delta            C'            C"            C*
           [#]          [°C]           [s]          [Hz]           [N]          [um]         [rad]           [N]          [um]          [°C]         [MPa]         [MPa]         [MPa]            []       [1/MPa]       [1/MPa]       [1/MPa]
             0  2,28350e+001  2,00000e+001  9,99999e-001  0,00000e+000  1,01152e+002  1,96338e+000  0,00000e+000  2,75641e+002  2,50000e+001  0,00000e+000  0,00000e+000  0,00000e+000  0,00000e+000  0,00000e+000  0,00000e+000  0,00000e+000
             1  2,28270e+001  3,90000e+001  6,00000e+000  0,00000e+000  4,79597e+001  2,37962e+000  0,00000e+000  3,83046e+002  2,50000e+001  0,00000e+000  0,00000e+000  0,00000e+000  0,00000e+000  0,00000e+000  0,00000e+000  0,00000e+000
             2  2,28618e+001  5,70000e+001  1,10000e+001  0,00000e+000  4,65177e+001 -2,72339e+000  0,00000e+000  4,60156e+002  2,50000e+001  0,00000e+000  0,00000e+000  0,00000e+000  0,00000e+000  0,00000e+000  0,00000e+000  0,00000e+000
             3  2,28537e+001  6,00000e+001  1,60000e+001  0,00000e+000  1,00942e+002  1,96656e+000  1,01036e-001  5,34034e+002  2,50000e+001  0,00000e+000  0,00000e+000  0,00000e+000  0,00000e+000  0,00000e+000  0,00000e+000  0,00000e+000
             4  2,28374e+001  7,90000e+001  2,10000e+001  5,50000e-002  3,56442e+001  1,51274e-001  2,27483e-001  5,88246e+002  2,50000e+001  3,56268e+003  5,24535e+002  3,60109e+003  1,47230e-001  2,74732e-004  4,04489e-005  2,77694e-004
             5  2,28324e+001  8,20000e+001  2,60000e+001  1,11831e-001  3,53195e+001  5,61713e-002  3,05871e-001  6,37532e+002  2,50000e+001  7,38409e+003  3,68168e+002  7,39326e+003  4,98596e-002  1,35091e-004  6,73556e-006  1,35258e-004
             6  2,29324e+001  1,00000e+002  3,10000e+001  4,42075e-001  1,12105e+002  1,57472e-002  3,78626e-001  6,79305e+002  2,50000e+001  9,20923e+003  7,47066e+001  9,20954e+003  8,11214e-003  1,08580e-004  8,80812e-007  1,08583e-004
             7  2,29252e+001  1,03000e+002  3,60000e+001  4,58838e-001  1,08099e+002  1,56100e-002  4,52044e-001  7,13350e+002  2,50000e+001  9,91236e+003  6,68124e+001  9,91258e+003  6,74031e-003  1,00880e-004  6,79960e-007  1,00882e-004
             8  2,29354e+001  1,12000e+002  4,10000e+001  3,25275e-001  7,27243e+001  1,54477e-002  5,29276e-001  7,49809e+002  2,50000e+001  1,04442e+004  5,58040e+001  1,04444e+004  5,34305e-003  9,57441e-005  5,11565e-007  9,57454e-005
             9  2,29189e+001  1,15000e+002  4,60000e+001  4,99722e-001  1,01636e+002  4,26387e-003  6,07018e-001  7,81976e+002  2,50000e+001  1,14807e+004 -8,14767e+001  1,14810e+004 -7,09683e-003  8,70981e-005 -6,18121e-007  8,71003e-005
            10  2,28798e+001  1,26000e+002  5,10000e+001  5,28209e-001  1,05022e+002  1,22202e-002  6,75466e-001  8,06365e+002  2,50000e+001  1,17421e+004 -4,23009e+000  1,17421e+004 -3,60250e-004  8,51637e-005 -3,06803e-008  8,51637e-005
            11  2,28735e+001  1,29000e+002  5,60000e+001  5,07188e-001  1,00783e+002  1,74563e-002  7,01432e-001  8,21948e+002  2,50000e+001  1,17460e+004  4,28861e+001  1,17461e+004  3,65111e-003  8,51341e-005  3,10834e-007  8,51346e-005
            12  2,28595e+001  1,47000e+002  6,10000e+001  3,32784e-001  6,63269e+001  1,98792e-002  7,08323e-001  8,33681e+002  2,50000e+001  1,17074e+004  5,67100e+001  1,17076e+004  4,84394e-003  8,54140e-005  4,13740e-007  8,54150e-005
            13  2,28589e+001  1,51000e+002  6,60000e+001  4,97529e-001  9,97313e+001  2,25772e-002  7,15717e-001  8,45519e+002  2,50000e+001  1,16369e+004  7,34584e+001  1,16372e+004  6,31252e-003  8,59299e-005  5,42434e-007  8,59316e-005
            14  2,28474e+001  1,60000e+002  7,10000e+001  1,49575e-001  3,01857e+001  2,52343e-002  7,22650e-001  8,56854e+002  2,50000e+001  1,15548e+004  8,94379e+001  1,15551e+004  7,74034e-003  8,65391e-005  6,69842e-007  8,65417e-005
            15  2,28347e+001  1,65000e+002  7,60000e+001  4,89361e-001  9,91539e+001  2,75237e-002  7,28954e-001  8,67401e+002  2,50000e+001  1,15045e+004  1,01240e+002  1,15049e+004  8,80004e-003  8,69158e-005  7,64863e-007  8,69191e-005
            16  2,28315e+001  1,74000e+002  8,10000e+001  1,49901e-001  3,04732e+001  2,85570e-002  7,34149e-001  8,74900e+002  2,50000e+001  1,14624e+004  9,85922e+001  1,14628e+004  8,60136e-003  8,72353e-005  7,50343e-007  8,72386e-005
            17  2,28219e+001  1,78000e+002  8,60000e+001  4,89537e-001  9,98923e+001  3,16243e-002  7,34928e-001  8,73561e+002  2,50000e+001  1,14147e+004  1,19181e+002  1,14153e+004  1,04410e-002  8,75971e-005  9,14605e-007  8,76019e-005
            18  2,28406e+001  1,87000e+002  9,10000e+001  1,48853e-001  3,05167e+001  3,09466e-002  7,31698e-001  8,67983e+002  2,50000e+001  1,13568e+004  9,68562e+001  1,13572e+004  8,52847e-003  8,80464e-005  7,50901e-007  8,80496e-005
            19  2,28341e+001  2,02000e+002  9,60000e+001  5,06441e-001  1,04263e+002  3,10764e-002  7,25125e-001  8,62048e+002  2,50000e+001  1,13043e+004  8,39399e+001  1,13046e+004  7,42546e-003  8,84568e-005  6,56833e-007  8,84592e-005
            20  2,28326e+001  2,07000e+002  1,01000e+002  4,84500e-001  1,00019e+002  3,03286e-002  7,17071e-001  8,56431e+002  2,50000e+001  1,12684e+004  6,13393e+001  1,12686e+004  5,44346e-003  8,87408e-005  4,83057e-007  8,87421e-005
cfrp, 22.04.2021 13:46:46
