Repository: LolloCappo/Thermoelasticity-Interactive-Analysis

Thermoelastic Stress Analysis (TSA)
---------------------------------------------


Perform interactive frequency-based analysis for thermal acquisition and data visualization: digital lock-in and real-frequency reconstruction using FFT approach 

The reference signal is reconstruct digitaly, so need the frequency and the phase. The real frequency for the load can be different from the frequency set in the load/acquistion sistem. The digital signal may be out of phase with the infrared response and this will produce an apparent phase shift in the recorde thermoelastic signal.The "freq_detection" method try to reconstruction the reference signal from the thermal video, without the need of acquisiton.

Simple examples
---------------

Here is a simple example on how to use the code:

.. code-block:: python

   fs = 120 # Sampling rate [Hz]
   path = 'video.npy'
   analysis = pytsa.TSA(fa,path)
   fr = 40 # load frequency [Hz]
   analysis.freq_detection(fr,cordinate[0],cordinate[1],cordinate[2],cordinate[3],view=True)
   analysis.lockin()
   analysis.view_result()

.. image:: image/set_freq.png
   :width: 400

.. image:: image/cfrp_force_H_fa120_fr40.png
  :width: 400



Other examples are included (`base.py <https://github.com/LolloCappo/Thermoelasticity-Interactive-Analysis/tree/main/Esempi>`_)

File: dma/provino 12a/CFRP_f1_100_5_1N_dietro_1.txt
         Index            Ts             t             f             F             x         Phase            F0            x0            Tr            M'            M"            M*     tan_delta            C'            C"            C*
           [#]          [°C]           [s]          [Hz]           [N]          [um]         [rad]           [N]          [um]          [°C]         [MPa]         [MPa]         [MPa]            []       [1/MPa]       [1/MPa]       [1/MPa]
             0  2,13559e+001  2,00000e+001  9,99999e-001  2,00000e-002  9,93323e+001  8,07261e-003  5,00000e-003  1,81809e+002  2,50000e+001  4,33785e+003  3,39340e+001  4,33798e+003  7,82278e-003  2,30515e-004  1,80327e-006  2,30522e-004
             1  2,12998e+001  3,90000e+001  6,00000e+000  1,53615e-002  4,37828e+001  2,13419e-002  3,46875e-002  2,76086e+002  2,50000e+001  7,55815e+003  1,50155e+002  7,55964e+003  1,98667e-002  1,32255e-004  2,62748e-006  1,32281e-004
             2  2,12600e+001  5,70000e+001  1,10000e+001  4,34510e-002  1,04016e+002  2,62342e-002  4,75859e-002  3,12347e+002  2,50000e+001  8,99800e+003  2,11712e+002  9,00050e+003  2,35288e-002  1,11074e-004  2,61344e-006  1,11105e-004
             3  2,12669e+001  6,60000e+001  1,60000e+001  4,42608e-002  1,02429e+002  1,70224e-002  5,25698e-002  3,25421e+002  2,50000e+001  9,30893e+003  1,21743e+002  9,30972e+003  1,30781e-002  1,07405e-004  1,40466e-006  1,07415e-004
             4  2,12693e+001  7,10000e+001  2,10000e+001  4,46074e-002  1,01382e+002  1,11522e-003  5,59273e-002  3,34844e+002  2,50000e+001  9,47876e+003 -3,85473e+001  9,47884e+003 -4,06670e-003  1,05497e-004 -4,29026e-007  1,05498e-004
             5  2,12728e+001  8,30000e+001  2,60000e+001  4,50873e-002  9,99648e+001  4,45388e-003  6,10764e-002  3,49634e+002  2,50000e+001  9,71556e+003 -1,90520e+001  9,71558e+003 -1,96098e-003  1,02927e-004 -2,01838e-007  1,02927e-004
             6  2,12741e+001  8,60000e+001  3,10000e+001  4,51686e-002  9,99769e+001  7,10740e-003  6,43056e-002  3,58518e+002  2,50000e+001  9,73066e+003 -5,25898e+000  9,73066e+003 -5,40455e-004  1,02768e-004 -5,55414e-008  1,02768e-004
             7  2,12754e+001  9,80000e+001  3,60000e+001  4,45804e-002  1,00508e+002  9,11713e-003  6,50000e-002  3,59898e+002  2,50000e+001  9,55166e+003  2,25650e+000  9,55166e+003  2,36242e-004  1,04694e-004  2,47331e-008  1,04694e-004
             8  2,12856e+001  1,01000e+002  4,10000e+001  4,41416e-002  1,02131e+002  2,60964e-003  6,50000e-002  3,60122e+002  2,50000e+001  9,30536e+003 -6,98461e+001  9,30562e+003 -7,50600e-003  1,07459e-004 -8,06587e-007  1,07462e-004
             9  2,12767e+001  1,13000e+002  4,60000e+001  4,48043e-002  1,07314e+002 -5,14959e-003  6,50000e-002  3,60289e+002  2,50000e+001  8,98606e+003 -1,48281e+002  8,98728e+003 -1,65012e-002  1,11253e-004 -1,83581e-006  1,11268e-004
            10  2,12791e+001  1,16000e+002  5,10000e+001  4,38110e-002  1,09198e+002 -2,25313e-002  6,50000e-002  3,60406e+002  2,50000e+001  8,62909e+003 -3,03157e+002  8,63441e+003 -3,51319e-002  1,15744e-004 -4,06632e-006  1,15816e-004
            11  2,12595e+001  1,28000e+002  5,60000e+001  3,92319e-002  1,02253e+002 -3,84947e-002  6,50000e-002  3,60648e+002  2,50000e+001  8,24373e+003 -4,31674e+002  8,25502e+003 -5,23640e-002  1,20973e-004 -6,33461e-006  1,21138e-004
            12  2,12519e+001  1,31000e+002  6,10000e+001  3,82410e-002  1,04424e+002 -4,79272e-002  6,50000e-002  3,61052e+002  2,50000e+001  7,86141e+003 -4,95787e+002  7,87703e+003 -6,30659e-002  1,26700e-004 -7,99043e-006  1,26951e-004
            13  2,12580e+001  1,44000e+002  6,60000e+001  3,49641e-002  1,00052e+002 -3,59176e-002  6,50000e-002  3,61472e+002  2,50000e+001  7,50429e+003 -3,92102e+002  7,51452e+003 -5,22504e-002  1,32894e-004 -6,94379e-006  1,33076e-004
            14  2,12504e+001  1,53000e+002  7,10000e+001  3,15437e-002  9,45406e+001 -1,44864e-002  6,50000e-002  3,62413e+002  2,50000e+001  7,16860e+003 -2,29476e+002  7,17228e+003 -3,20112e-002  1,39354e-004 -4,46090e-006  1,39426e-004
            15  2,12572e+001  1,64000e+002  7,60000e+001  3,08992e-002  9,75618e+001  7,58088e-003  6,50000e-002  3,63747e+002  2,50000e+001  6,80537e+003 -7,59616e+001  6,80579e+003 -1,11620e-002  1,46924e-004 -1,63997e-006  1,46934e-004
            16  2,12796e+001  1,68000e+002  8,10000e+001  3,00538e-002  9,95359e+001  2,26465e-002  6,50000e-002  3,65252e+002  2,50000e+001  6,48589e+003  1,73467e+001  6,48591e+003  2,67452e-003  1,54180e-004  4,12357e-007  1,54180e-004
            17  2,12924e+001  1,80000e+002  8,60000e+001  2,94390e-002  1,01592e+002  1,06602e-002  6,50000e-002  3,66638e+002  2,50000e+001  6,22184e+003 -6,56100e+001  6,22218e+003 -1,05451e-002  1,60706e-004 -1,69467e-006  1,60715e-004
            18  2,12739e+001  1,92000e+002  9,10000e+001  2,89086e-002  1,03497e+002 -5,19348e-002  6,50000e-002  3,68685e+002  2,50000e+001  5,97856e+003 -4,45499e+002  5,99513e+003 -7,45161e-002  1,66341e-004 -1,23951e-005  1,66802e-004
            19  2,12970e+001  2,03000e+002  9,60000e+001  2,58399e-002  9,63016e+001 -1,18141e-001  6,50000e-002  3,71440e+002  2,50000e+001  5,69881e+003 -8,13689e+002  5,75661e+003 -1,42782e-001  1,71969e-004 -2,45542e-005  1,73713e-004
            20  2,13033e+001  2,07000e+002  1,01000e+002  2,00000e-002  9,99636e+001 -2,30566e-001  6,50000e-002  3,74377e+002  2,50000e+001  4,15101e+003 -1,08421e+003  4,29027e+003 -2,61192e-001  2,25520e-004 -5,89040e-005  2,33086e-004
cfrp_f1_100_5_1N, 21.04.2021 14:17:25

File: dma/provino 12a/CFRP_f1_100_5_1N_dietro_2.txt
         Index            Ts             t             f             F             x         Phase            F0            x0            Tr            M'            M"            M*     tan_delta            C'            C"            C*
           [#]          [°C]           [s]          [Hz]           [N]          [um]         [rad]           [N]          [um]          [°C]         [MPa]         [MPa]         [MPa]            []       [1/MPa]       [1/MPa]       [1/MPa]
             0  2,12397e+001  2,10000e+001  9,99999e-001  3,50000e-002  9,74208e+001  2,00702e-002  2,00000e-002  2,53496e+002  2,50000e+001  7,73945e+003  1,53437e+002  7,74097e+003  1,98254e-002  1,29157e-004  2,56059e-006  1,29183e-004
             1  2,12558e+001  4,00000e+001  6,00000e+000  1,84485e-002  4,39440e+001  2,59156e-002  4,65625e-002  3,27603e+002  2,50000e+001  9,04309e+003  2,21051e+002  9,04579e+003  2,44442e-002  1,10516e-004  2,70146e-006  1,10549e-004
             2  2,12591e+001  4,60000e+001  1,10000e+001  4,46216e-002  1,01502e+002  2,34649e-002  5,47109e-002  3,51682e+002  2,50000e+001  9,46997e+003  1,96576e+002  9,47201e+003  2,07578e-002  1,05552e-004  2,19102e-006  1,05574e-004
             3  2,12611e+001  5,50000e+001  1,60000e+001  4,48594e-002  1,00889e+002  1,70379e-002  5,76339e-002  3,56923e+002  2,50000e+001  9,57895e+003  1,25423e+002  9,57977e+003  1,30936e-002  1,04378e-004  1,36668e-006  1,04387e-004
             4  2,12532e+001  5,80000e+001  2,10000e+001  4,50031e-002  1,00821e+002  9,96240e-003  5,97479e-002  3,61708e+002  2,50000e+001  9,61601e+003  4,59870e+001  9,61612e+003  4,78233e-003  1,03991e-004  4,97319e-007  1,03992e-004
             5  2,12448e+001  6,80000e+001  2,60000e+001  4,46435e-002  1,00512e+002  1,12302e-002  6,32986e-002  3,70727e+002  2,50000e+001  9,56745e+003  4,60837e+001  9,56756e+003  4,81671e-003  1,04519e-004  5,03436e-007  1,04520e-004
             6  2,12441e+001  7,10000e+001  3,10000e+001  4,43791e-002  1,01263e+002  1,46532e-002  6,48611e-002  3,74288e+002  2,50000e+001  9,43882e+003  6,61380e+001  9,43905e+003  7,00702e-003  1,05940e-004  7,42326e-007  1,05943e-004
             7  2,12348e+001  8,00000e+001  3,60000e+001  4,40455e-002  1,02111e+002  1,65961e-002  6,50000e-002  3,73806e+002  2,50000e+001  9,28863e+003  7,16791e+001  9,28891e+003  7,71686e-003  1,07652e-004  8,30736e-007  1,07655e-004
             8  2,12522e+001  8,30000e+001  4,10000e+001  4,38087e-002  1,03818e+002  8,01205e-003  6,50000e-002  3,72982e+002  2,50000e+001  9,08536e+003 -1,91009e+001  9,08538e+003 -2,10238e-003  1,10067e-004 -2,31402e-007  1,10067e-004
             9  2,12826e+001  9,40000e+001  4,60000e+001  4,50862e-002  1,10282e+002 -3,83564e-003  6,50000e-002  3,72235e+002  2,50000e+001  8,79940e+003 -1,33633e+002  8,80041e+003 -1,51866e-002  1,13618e-004 -1,72547e-006  1,13631e-004
            10  2,12863e+001  9,70000e+001  5,10000e+001  3,96304e-002  1,00680e+002 -2,46186e-002  6,50000e-002  3,72555e+002  2,50000e+001  8,46544e+003 -3,15102e+002  8,47131e+003 -3,72222e-002  1,17964e-004 -4,39087e-006  1,18046e-004
            11  2,12865e+001  1,06000e+002  5,60000e+001  3,88212e-002  1,02964e+002 -3,90860e-002  6,50000e-002  3,73242e+002  2,50000e+001  8,10079e+003 -4,28992e+002  8,11214e+003 -5,29569e-002  1,23100e-004 -6,51897e-006  1,23272e-004
            12  2,12689e+001  1,09000e+002  6,10000e+001  3,79715e-002  1,05290e+002 -4,46630e-002  6,50000e-002  3,73723e+002  2,50000e+001  7,74338e+003 -4,62966e+002  7,75721e+003 -5,97887e-002  1,28683e-004 -7,69376e-006  1,28912e-004
            13  2,13213e+001  1,19000e+002  6,60000e+001  3,46629e-002  1,00344e+002 -3,38369e-002  6,50000e-002  3,73699e+002  2,50000e+001  7,41873e+003 -3,72152e+002  7,42806e+003 -5,01639e-002  1,34456e-004 -6,74481e-006  1,34625e-004
            14  2,13622e+001  1,30000e+002  7,10000e+001  3,17241e-002  9,52361e+001 -2,25891e-002  6,50000e-002  3,73720e+002  2,50000e+001  7,15486e+003 -2,87094e+002  7,16061e+003 -4,01258e-002  1,39541e-004 -5,59917e-006  1,39653e-004
            15  2,13337e+001  1,40000e+002  7,60000e+001  3,10831e-002  9,68482e+001  7,36650e-003  6,50000e-002  3,73887e+002  2,50000e+001  6,89631e+003 -7,84557e+001  6,89676e+003 -1,13765e-002  1,44986e-004 -1,64943e-006  1,44996e-004
            16  2,13268e+001  1,45000e+002  8,10000e+001  3,04232e-002  9,82910e+001  2,00243e-002  6,50000e-002  3,74188e+002  2,50000e+001  6,64881e+003  3,45480e-001  6,64881e+003  5,19612e-005  1,50403e-004  7,81511e-009  1,50403e-004
            17  2,13070e+001  1,55000e+002  8,60000e+001  2,99603e-002  9,93178e+001  1,42899e-002  6,50000e-002  3,74113e+002  2,50000e+001  6,47725e+003 -4,47883e+001  6,47740e+003 -6,91471e-003  1,54379e-004 -1,06749e-006  1,54383e-004
            18  2,13096e+001  1,66000e+002  9,10000e+001  2,98637e-002  9,97620e+001 -1,60767e-002  6,50000e-002  3,73683e+002  2,50000e+001  6,42038e+003 -2,47412e+002  6,42514e+003 -3,85355e-002  1,55523e-004 -5,99316e-006  1,55639e-004
            19  2,13220e+001  1,78000e+002  9,60000e+001  2,50000e-002  9,96876e+001 -1,44052e-001  6,50000e-002  3,73661e+002  2,50000e+001  5,30476e+003 -8,98239e+002  5,38028e+003 -1,69327e-001  1,83256e-004 -3,10301e-005  1,85864e-004
            20  2,13076e+001  1,82000e+002  1,01000e+002  2,50121e-002  1,00025e+002 -2,09444e-001  6,50000e-002  3,77902e+002  2,50000e+001  5,21568e+003 -1,24526e+003  5,36227e+003 -2,38753e-001  1,81390e-004 -4,33074e-005  1,86488e-004
cfrp_f1_100_5_1N, 21.04.2021 14:21:38

File: dma/provino 12a/CFRP_f1_100_5_1N_dietro_3.txt
         Index            Ts             t             f             F             x         Phase            F0            x0            Tr            M'            M"            M*     tan_delta            C'            C"            C*
           [#]          [°C]           [s]          [Hz]           [N]          [um]         [rad]           [N]          [um]          [°C]         [MPa]         [MPa]         [MPa]            []       [1/MPa]       [1/MPa]       [1/MPa]
             0  2,12800e+001  2,10000e+001  9,99999e-001  1,50000e-002  9,93112e+001  1,25426e-002  5,00000e-003  1,89556e+002  2,50000e+001  3,25385e+003  4,00006e+001  3,25410e+003  1,22933e-002  3,07282e-004  3,77750e-006  3,07305e-004
             1  2,14025e+001  3,90000e+001  6,00000e+000  1,40361e-002  4,38400e+001  2,60753e-002  3,46875e-002  2,83185e+002  2,50000e+001  6,89617e+003  1,69666e+002  6,89826e+003  2,46029e-002  1,44920e-004  3,56546e-006  1,44964e-004
             2  2,13116e+001  5,70000e+001  1,10000e+001  4,29099e-002  1,05633e+002  2,83916e-002  4,75859e-002  3,18789e+002  2,50000e+001  8,74940e+003  2,24753e+002  8,75228e+003  2,56878e-002  1,14218e-004  2,93401e-006  1,14256e-004
             3  2,13270e+001  6,80000e+001  1,60000e+001  4,34221e-002  1,04334e+002  2,03509e-002  5,25698e-002  3,34107e+002  2,50000e+001  8,96534e+003  1,47101e+002  8,96654e+003  1,64078e-002  1,11511e-004  1,82964e-006  1,11526e-004
             4  2,13473e+001  7,10000e+001  2,10000e+001  4,45302e-002  1,01979e+002  1,22843e-002  5,59273e-002  3,43637e+002  2,50000e+001  9,40679e+003  6,68333e+001  9,40702e+003  7,10479e-003  1,06301e-004  7,55246e-007  1,06304e-004
             5  2,13468e+001  8,30000e+001  2,60000e+001  4,48311e-002  1,00271e+002  6,20771e-003  6,10764e-002  3,60251e+002  2,50000e+001  9,63089e+003 -1,99149e+000  9,63089e+003 -2,06781e-004  1,03833e-004 -2,14706e-008  1,03833e-004
             6  2,13401e+001  8,60000e+001  3,10000e+001  4,25052e-002  9,45197e+001  7,91277e-003  6,43056e-002  3,70496e+002  2,50000e+001  9,68555e+003  2,56746e+000  9,68555e+003  2,65082e-004  1,03247e-004  2,73688e-008  1,03247e-004
             7  2,13810e+001  9,30000e+001  3,60000e+001  4,49523e-002  9,98537e+001  1,16069e-002  6,50000e-002  3,73491e+002  2,50000e+001  9,69447e+003  2,64323e+001  9,69450e+003  2,72653e-003  1,03151e-004  2,81244e-007  1,03151e-004
             8  2,13921e+001  9,80000e+001  4,10000e+001  4,50605e-002  1,00046e+002  1,55937e-002  6,50000e-002  3,75428e+002  2,50000e+001  9,69725e+003  5,31492e+001  9,69740e+003  5,48085e-003  1,03119e-004  5,65179e-007  1,03120e-004
             9  2,13851e+001  1,10000e+002  4,60000e+001  4,00000e-002  9,83776e+001 -7,35100e-005  6,50000e-002  3,78182e+002  2,50000e+001  8,75185e+003 -9,99732e+001  8,75242e+003 -1,14231e-002  1,14247e-004 -1,30505e-006  1,14254e-004
            10  2,13695e+001  1,13000e+002  5,10000e+001  4,00901e-002  9,95510e+001 -1,69101e-002  6,50000e-002  3,77726e+002  2,50000e+001  8,66301e+003 -2,55592e+002  8,66678e+003 -2,95039e-002  1,15333e-004 -3,40277e-006  1,15383e-004
            11  2,12859e+001  1,25000e+002  5,60000e+001  3,95114e-002  1,01235e+002 -6,60308e-002  6,50000e-002  3,76240e+002  2,50000e+001  8,37068e+003 -6,69886e+002  8,39744e+003 -8,00276e-002  1,18704e-004 -9,49962e-006  1,19084e-004
            12  2,12722e+001  1,29000e+002  6,10000e+001  3,78657e-002  1,05358e+002 -7,96436e-002  6,50000e-002  3,75719e+002  2,50000e+001  7,69593e+003 -7,31021e+002  7,73057e+003 -9,49880e-002  1,28777e-004 -1,22323e-005  1,29357e-004
            13  2,12167e+001  1,40000e+002  6,60000e+001  3,48309e-002  1,00403e+002 -4,52387e-002  6,50000e-002  3,75458e+002  2,50000e+001  7,44559e+003 -4,58672e+002  7,45970e+003 -6,16032e-002  1,33800e-004 -8,24251e-006  1,34054e-004
            14  2,12104e+001  1,52000e+002  7,10000e+001  3,16936e-002  9,46307e+001 -2,56461e-002  6,50000e-002  3,74749e+002  2,50000e+001  7,19280e+003 -3,10647e+002  7,19950e+003 -4,31885e-002  1,38769e-004 -5,99324e-006  1,38898e-004
            15  2,12122e+001  1,62000e+002  7,60000e+001  3,09652e-002  9,70861e+001 -1,50161e-002  6,50000e-002  3,74929e+002  2,50000e+001  6,84986e+003 -2,31351e+002  6,85376e+003 -3,37746e-002  1,45822e-004 -4,92508e-006  1,45905e-004
            16  2,12174e+001  1,67000e+002  8,10000e+001  3,01068e-002  9,91125e+001 -3,15746e-003  6,50000e-002  3,75854e+002  2,50000e+001  6,52335e+003 -1,50931e+002  6,52509e+003 -2,31371e-002  1,53214e-004 -3,54492e-006  1,53255e-004
            17  2,12213e+001  1,80000e+002  8,60000e+001  2,94409e-002  1,01340e+002 -1,51742e-002  6,50000e-002  3,76702e+002  2,50000e+001  6,23396e+003 -2,26907e+002  6,23809e+003 -3,63986e-002  1,60200e-004 -5,83103e-006  1,60306e-004
            18  2,12100e+001  1,89000e+002  9,10000e+001  2,88705e-002  1,03267e+002 -5,94022e-002  6,50000e-002  3,77810e+002  2,50000e+001  5,98050e+003 -4,90583e+002  6,00059e+003 -8,20303e-002  1,66092e-004 -1,36246e-005  1,66650e-004
            19  2,11889e+001  2,04000e+002  9,60000e+001  2,58651e-002  9,64080e+001 -1,14814e-001  6,50000e-002  3,79232e+002  2,50000e+001  5,70075e+003 -7,94619e+002  5,75586e+003 -1,39389e-001  1,72072e-004 -2,39849e-005  1,73736e-004
            20  2,11917e+001  2,09000e+002  1,01000e+002  2,00000e-002  1,00100e+002 -2,35316e-001  6,50000e-002  3,81071e+002  2,50000e+001  4,14018e+003 -1,10242e+003  4,28444e+003 -2,66273e-001  2,25544e-004 -6,00563e-005  2,33403e-004
cfrp_f1_100_5_1N, 21.04.2021 14:26:17

File: dma/provino 12a/CFRP_f1_100_5_1N_dietro_4.txt
         Index            Ts             t             f             F             x         Phase            F0            x0            Tr            M'            M"            M*     tan_delta            C'            C"            C*
           [#]          [°C]           [s]          [Hz]           [N]          [um]         [rad]           [N]          [um]          [°C]         [MPa]         [MPa]         [MPa]            []       [1/MPa]       [1/MPa]       [1/MPa]
             0  2,11704e+001  2,00000e+001  9,99999e-001  1,50000e-002  9,98464e+001  1,82013e-002  5,00000e-003  1,89967e+002  2,50000e+001  3,23613e+003  5,81006e+001  3,23665e+003  1,79537e-002  3,08911e-004  5,54610e-006  3,08961e-004
             1  2,11683e+001  3,90000e+001  6,00000e+000  1,40297e-002  4,38729e+001  2,89757e-002  3,46875e-002  2,88199e+002  2,50000e+001  6,88733e+003  1,89441e+002  6,88994e+003  2,75057e-002  1,45084e-004  3,99065e-006  1,45139e-004
             2  2,11770e+001  5,70000e+001  1,10000e+001  4,28760e-002  1,05516e+002  3,04587e-002  4,75859e-002  3,28226e+002  2,50000e+001  8,75173e+003  2,42920e+002  8,75510e+003  2,77568e-002  1,14175e-004  3,16913e-006  1,14219e-004
             3  2,11928e+001  6,70000e+001  1,60000e+001  4,39817e-002  1,03295e+002  2,36043e-002  5,25698e-002  3,40066e+002  2,50000e+001  9,17171e+003  1,80343e+002  9,17348e+003  1,96630e-002  1,08989e-004  2,14305e-006  1,09010e-004
             4  2,11944e+001  7,00000e+001  2,10000e+001  4,43478e-002  1,01940e+002  1,85305e-002  5,59273e-002  3,49669e+002  2,50000e+001  9,37117e+003  1,25132e+002  9,37200e+003  1,33529e-002  1,06691e-004  1,42464e-006  1,06701e-004
             5  2,11959e+001  8,10000e+001  2,60000e+001  4,50714e-002  9,99993e+001  2,25102e-002  6,10764e-002  3,65971e+002  2,50000e+001  9,70755e+003  1,56296e+002  9,70881e+003  1,61004e-002  1,02986e-004  1,65812e-006  1,02999e-004
             6  2,12015e+001  8,40000e+001  3,10000e+001  4,50968e-002  1,00153e+002  2,38467e-002  6,43056e-002  3,75592e+002  2,50000e+001  9,69683e+003  1,57124e+002  9,69811e+003  1,62037e-002  1,03099e-004  1,67059e-006  1,03113e-004
             7  2,12649e+001  9,60000e+001  3,60000e+001  4,44536e-002  1,00898e+002  1,98492e-002  6,50000e-002  3,76251e+002  2,50000e+001  9,48708e+003  1,04082e+002  9,48765e+003  1,09709e-002  1,05394e-004  1,15627e-006  1,05400e-004
             8  2,12884e+001  9,90000e+001  4,10000e+001  4,45190e-002  1,03686e+002  5,81630e-003  6,50000e-002  3,75283e+002  2,50000e+001  9,24436e+003 -3,97377e+001  9,24445e+003 -4,29859e-003  1,08172e-004 -4,64987e-007  1,08173e-004
             9  2,13449e+001  1,09000e+002  4,60000e+001  3,92303e-002  9,46321e+001 -8,77350e-003  6,50000e-002  3,74659e+002  2,50000e+001  8,92197e+003 -1,79572e+002  8,92378e+003 -2,01270e-002  1,12037e-004 -2,25498e-006  1,12060e-004
            10  2,13347e+001  1,14000e+002  5,10000e+001  3,98815e-002  1,00166e+002 -2,66191e-002  6,50000e-002  3,74748e+002  2,50000e+001  8,56212e+003 -3,35858e+002  8,56871e+003 -3,92261e-002  1,16614e-004 -4,57431e-006  1,16704e-004
            11  2,13282e+001  1,26000e+002  5,60000e+001  3,90032e-002  1,02427e+002 -3,99045e-002  6,50000e-002  3,74965e+002  2,50000e+001  8,18116e+003 -4,39966e+002  8,19298e+003 -5,37780e-002  1,21880e-004 -6,55444e-006  1,22056e-004
            12  2,13147e+001  1,29000e+002  6,10000e+001  3,81164e-002  1,04762e+002 -4,54450e-002  6,50000e-002  3,74959e+002  2,50000e+001  7,81172e+003 -4,73185e+002  7,82603e+003 -6,05738e-002  1,27545e-004 -7,72588e-006  1,27779e-004
            13  2,12890e+001  1,42000e+002  6,60000e+001  3,48124e-002  1,00118e+002 -3,54574e-002  6,50000e-002  3,74679e+002  2,50000e+001  7,46697e+003 -3,86706e+002  7,47698e+003 -5,17889e-002  1,33565e-004 -6,91718e-006  1,33744e-004
            14  2,12279e+001  1,56000e+002  7,10000e+001  3,16952e-002  9,48575e+001 -2,31338e-002  6,50000e-002  3,73998e+002  2,50000e+001  7,17671e+003 -2,91887e+002  7,18264e+003 -4,06714e-002  1,39110e-004 -5,65778e-006  1,39225e-004
            15  2,12627e+001  1,66000e+002  7,60000e+001  3,11901e-002  9,71806e+001  4,29085e-003  6,50000e-002  3,73489e+002  2,50000e+001  6,89610e+003 -9,96699e+001  6,89682e+003 -1,44531e-002  1,44979e-004 -2,09540e-006  1,44994e-004
            16  2,13121e+001  1,71000e+002  8,10000e+001  3,03446e-002  9,80841e+001  1,51667e-002  6,50000e-002  3,73386e+002  2,50000e+001  6,64553e+003 -3,19404e+001  6,64561e+003 -4,80629e-003  1,50474e-004 -7,23220e-007  1,50475e-004
            17  2,12512e+001  1,87000e+002  8,60000e+001  2,99370e-002  9,92218e+001  5,54626e-003  6,50000e-002  3,73174e+002  2,50000e+001  6,47784e+003 -1,01448e+002  6,47863e+003 -1,56607e-002  1,54335e-004 -2,41699e-006  1,54354e-004
            18  2,12823e+001  2,02000e+002  9,10000e+001  2,98893e-002  9,97619e+001 -2,17734e-002  6,50000e-002  3,72994e+002  2,50000e+001  6,42438e+003 -2,84232e+002  6,43066e+003 -4,42427e-002  1,55353e-004 -6,87324e-006  1,55505e-004
            19  2,12360e+001  2,16000e+002  9,60000e+001  2,50000e-002  9,95324e+001 -1,46666e-001  6,50000e-002  3,72973e+002  2,50000e+001  5,31066e+003 -9,13530e+002  5,38866e+003 -1,72018e-001  1,82889e-004 -3,14602e-005  1,85575e-004
            20  2,12412e+001  2,20000e+002  1,01000e+002  2,50162e-002  9,99848e+001 -1,68844e-001  6,50000e-002  3,74425e+002  2,50000e+001  5,26490e+003 -1,03309e+003  5,36530e+003 -1,96223e-001  1,82895e-004 -3,58881e-005  1,86383e-004
cfrp_f1_100_5_1N, 21.04.2021 14:31:05

File: dma/provino 12a/CFRP_f1_100_5_1N_dietro_5.txt
         Index            Ts             t             f             F             x         Phase            F0            x0            Tr            M'            M"            M*     tan_delta            C'            C"            C*
           [#]          [°C]           [s]          [Hz]           [N]          [um]         [rad]           [N]          [um]          [°C]         [MPa]         [MPa]         [MPa]            []       [1/MPa]       [1/MPa]       [1/MPa]
             0  2,11518e+001  2,10000e+001  9,99999e-001  1,50000e-002  9,96876e+001  1,95819e-002  0,00000e+000  1,80543e+002  2,50000e+001  3,24121e+003  6,26685e+001  3,24181e+003  1,93349e-002  3,08412e-004  5,96312e-006  3,08469e-004
             1  2,11527e+001  3,90000e+001  6,00000e+000  1,40370e-002  4,39153e+001  3,11588e-002  3,12500e-002  2,84096e+002  2,50000e+001  6,88384e+003  2,04387e+002  6,88688e+003  2,96908e-002  1,45140e-004  4,30932e-006  1,45204e-004
             2  2,11257e+001  6,00000e+001  1,10000e+001  4,29320e-002  1,05559e+002  2,93002e-002  4,55469e-002  3,28970e+002  2,50000e+001  8,75985e+003  2,32987e+002  8,76294e+003  2,65971e-002  1,14077e-004  3,03411e-006  1,14117e-004
             3  2,11168e+001  7,00000e+001  1,60000e+001  4,39029e-002  1,02879e+002  1,41101e-002  5,11189e-002  3,43307e+002  2,50000e+001  9,19361e+003  9,34505e+001  9,19408e+003  1,01647e-002  1,08760e-004  1,10552e-006  1,08766e-004
             4  2,11187e+001  7,30000e+001  2,10000e+001  4,44341e-002  1,01773e+002  6,60083e-003  5,48419e-002  3,51683e+002  2,50000e+001  9,40566e+003  1,33563e+001  9,40567e+003  1,42003e-003  1,06319e-004  1,50976e-007  1,06319e-004
             5  2,11346e+001  8,20000e+001  2,60000e+001  4,51846e-002  9,99857e+001  8,69602e-003  6,04861e-002  3,67982e+002  2,50000e+001  9,73451e+003  2,22146e+001  9,73454e+003  2,28204e-003  1,02727e-004  2,34427e-007  1,02727e-004
             6  2,11318e+001  8,50000e+001  3,10000e+001  4,49037e-002  9,95138e+001  6,24611e-003  6,41667e-002  3,78448e+002  2,50000e+001  9,71859e+003 -1,36247e+001  9,71860e+003 -1,40193e-003  1,02895e-004 -1,44252e-007  1,02895e-004
             7  2,11983e+001  9,70000e+001  3,60000e+001  4,44462e-002  1,00728e+002  5,58039e-003  6,50000e-002  3,79487e+002  2,50000e+001  9,50204e+003 -3,13684e+001  9,50209e+003 -3,30123e-003  1,05239e-004 -3,47419e-007  1,05240e-004
             8  2,12031e+001  1,00000e+002  4,10000e+001  4,40939e-002  1,02562e+002 -2,17355e-003  6,50000e-002  3,77917e+002  2,50000e+001  9,25581e+003 -1,13759e+002  9,25651e+003 -1,22906e-002  1,08024e-004 -1,32768e-006  1,08032e-004
             9  2,11973e+001  1,08000e+002  4,60000e+001  4,43853e-002  1,06914e+002 -1,02876e-002  6,50000e-002  3,76303e+002  2,50000e+001  8,93443e+003 -1,93359e+002  8,93652e+003 -2,16420e-002  1,11874e-004 -2,42118e-006  1,11900e-004
            10  2,11920e+001  1,18000e+002  5,10000e+001  4,01489e-002  1,00561e+002 -1,83862e-002  6,50000e-002  3,75579e+002  2,50000e+001  8,58820e+003 -2,66075e+002  8,59232e+003 -3,09815e-002  1,16327e-004 -3,60399e-006  1,16383e-004
            11  2,11835e+001  1,23000e+002  5,60000e+001  3,90432e-002  1,02134e+002 -2,94866e-002  6,50000e-002  3,75300e+002  2,50000e+001  8,21718e+003 -3,56080e+002  8,22490e+003 -4,33336e-002  1,21468e-004 -5,26365e-006  1,21582e-004
            12  2,11777e+001  1,36000e+002  6,10000e+001  3,82371e-002  1,04658e+002 -3,83062e-002  6,50000e-002  3,75370e+002  2,50000e+001  7,84742e+003 -4,19136e+002  7,85861e+003 -5,34106e-002  1,27068e-004 -6,78678e-006  1,27249e-004
            13  2,11742e+001  1,48000e+002  6,60000e+001  3,48799e-002  9,98511e+001 -3,09134e-002  6,50000e-002  3,75719e+002  2,50000e+001  7,50312e+003 -3,54395e+002  7,51148e+003 -4,72330e-002  1,32981e-004 -6,28110e-006  1,33129e-004
            14  2,11694e+001  1,53000e+002  7,10000e+001  3,15533e-002  9,44214e+001 -9,56861e-003  6,50000e-002  3,76081e+002  2,50000e+001  7,18087e+003 -1,94518e+002  7,18351e+003 -2,70884e-002  1,39157e-004 -3,76953e-006  1,39208e-004
            15  2,11698e+001  1,65000e+002  7,60000e+001  3,08342e-002  9,71144e+001  5,11005e-003  6,48747e-002  3,75630e+002  2,50000e+001  6,82212e+003 -9,30099e+001  6,82276e+003 -1,36336e-002  1,46555e-004 -1,99806e-006  1,46568e-004
            16  2,11864e+001  1,75000e+002  8,10000e+001  3,00942e-002  9,94576e+001  1,56504e-002  6,44989e-002  3,74598e+002  2,50000e+001  6,49967e+003 -2,80947e+001  6,49973e+003 -4,32248e-003  1,53851e-004 -6,65019e-007  1,53853e-004
            17  2,11848e+001  1,87000e+002  8,60000e+001  2,93886e-002  1,01317e+002 -7,71770e-004  6,41066e-002  3,73957e+002  2,50000e+001  6,22689e+003 -1,36878e+002  6,22840e+003 -2,19818e-002  1,60516e-004 -3,52843e-006  1,60555e-004
            18  2,12294e+001  1,92000e+002  9,10000e+001  2,88423e-002  1,03323e+002 -7,90518e-002  6,36488e-002  3,73593e+002  2,50000e+001  5,96060e+003 -6,07082e+002  5,99144e+003 -1,01849e-001  1,66046e-004 -1,69116e-005  1,66905e-004
            19  2,12928e+001  2,05000e+002  9,60000e+001  2,58841e-002  9,67483e+001 -1,70722e-001  6,29286e-002  3,72875e+002  2,50000e+001  5,63170e+003 -1,10887e+003  5,73983e+003 -1,96898e-001  1,70939e-004 -3,36576e-005  1,74221e-004
            20  2,12736e+001  2,14000e+002  1,01000e+002  2,00000e-002  1,00004e+002 -1,99219e-001  6,17738e-002  3,71903e+002  2,50000e+001  4,18127e+003 -9,53182e+002  4,28854e+003 -2,27965e-001  2,27347e-004 -5,18271e-005  2,33180e-004
cfrp_f1_100_5_1N, 21.04.2021 14:35:45
