Repository: LolloCappo/Thermoelasticity-Interactive-Analysis

Thermoelastic Stress Analysis (TSA)
---------------------------------------------


Perform interactive frequency-based analysis for thermal acquisition and data visualization: digital lock-in and real-frequency reconstruction using FFT approach 

The reference signal is reconstruct digitaly, so need the frequency and the phase. The real frequency for the load can be different from the frequency set in the load/acquistion sistem. The digital signal may be out of phase with the infrared response and this will produce an apparent phase shift in the recorde thermoelastic signal.The "freq_detection" method try to reconstruction the reference signal from the thermal video, without the need of acquisiton.

Simple examples
---------------

Here is a simple example on how to use the code:

.. code-block:: python

   fs = 120 # Sampling rate [Hz]
   path = 'video.npy'
   analysis = pytsa.TSA(fa,path)
   fr = 40 # load frequency [Hz]
   analysis.freq_detection(fr,cordinate[0],cordinate[1],cordinate[2],cordinate[3],view=True)
   analysis.lockin()
   analysis.view_result()

.. image:: image/set_freq.png
   :width: 400

.. image:: image/cfrp_force_H_fa120_fr40.png
  :width: 400



Other examples are included (`base.py <https://github.com/LolloCappo/Thermoelasticity-Interactive-Analysis/tree/main/Esempi>`_)

File: dma/provino 1b/CFRP_f1_100_5_1N_3.txt
         Index            Ts             t             f             F             x         Phase            F0            x0            Tr            M'            M"            M*     tan_delta            C'            C"            C*
           [#]          [°C]           [s]          [Hz]           [N]          [um]         [rad]           [N]          [um]          [°C]         [MPa]         [MPa]         [MPa]            []       [1/MPa]       [1/MPa]       [1/MPa]
             0  2,29098e+001  2,30000e+001  9,99999e-001  1,80500e+000  7,87352e+001  4,57403e-002  1,86000e+000  3,93480e+002  2,50000e+001  6,59663e+003  3,03183e+002  6,60359e+003  4,59603e-002  1,51273e-004  6,95256e-006  1,51433e-004
             1  2,28817e+001  4,20000e+001  6,00000e+000  4,38023e-001  8,09656e+000  2,35346e-002  1,66938e+000  4,16867e+002  2,50000e+001  1,57864e+004  3,56234e+002  1,57904e+004  2,25658e-002  6,33133e-005  1,42872e-006  6,33294e-005
             2  2,29076e+001  5,10000e+001  1,10000e+001  9,47771e-001  1,32752e+001  1,84618e-002  1,58267e+000  4,24062e+002  2,50000e+001  2,09893e+004  3,40691e+002  2,09921e+004  1,62316e-002  4,76307e-005  7,73124e-007  4,76370e-005
             3  2,29158e+001  5,40000e+001  1,60000e+001  9,71330e-001  1,28888e+001  1,99225e-002  1,55343e+000  4,26426e+002  2,50000e+001  2,21922e+004  3,66038e+002  2,21953e+004  1,64940e-002  4,50485e-005  7,43029e-007  4,50547e-005
             4  2,29402e+001  6,10000e+001  2,10000e+001  9,82574e-001  1,27210e+001  1,94218e-002  1,53398e+000  4,28083e+002  2,50000e+001  2,27622e+004  3,34947e+002  2,27647e+004  1,47150e-002  4,39230e-005  6,46328e-007  4,39277e-005
             5  2,29419e+001  6,40000e+001  2,60000e+001  1,00571e+000  1,24280e+001  1,82426e-002  1,50030e+000  4,31139e+002  2,50000e+001  2,38834e+004  2,92362e+002  2,38852e+004  1,22412e-002  4,18638e-005  5,12464e-007  4,18670e-005
             6  2,29093e+001  7,20000e+001  3,10000e+001  7,06914e-001  8,64267e+000  2,26422e-002  1,48083e+000  4,32494e+002  2,50000e+001  2,41451e+004  3,74836e+002  2,41480e+004  1,55243e-002  4,14063e-005  6,42804e-007  4,14113e-005
             7  2,28837e+001  7,50000e+001  3,60000e+001  1,00928e+000  1,24848e+001  2,59586e-002  1,47894e+000  4,32624e+002  2,50000e+001  2,38493e+004  4,21518e+002  2,38531e+004  1,76742e-002  4,19168e-005  7,40846e-007  4,19233e-005
             8  2,29011e+001  8,40000e+001  4,10000e+001  1,00563e+000  1,25134e+001  2,84680e-002  1,48164e+000  4,32581e+002  2,50000e+001  2,36989e+004  4,50075e+002  2,37031e+004  1,89914e-002  4,21809e-005  8,01075e-007  4,21885e-005
             9  2,29189e+001  8,80000e+001  4,60000e+001  1,00713e+000  1,25714e+001  3,00684e-002  1,48461e+000  4,32516e+002  2,50000e+001  2,36171e+004  4,57451e+002  2,36215e+004  1,93695e-002  4,23263e-005  8,19838e-007  4,23343e-005
            10  2,29058e+001  9,90000e+001  5,10000e+001  9,98999e-001  1,24886e+001  3,14140e-002  1,48788e+000  4,32480e+002  2,50000e+001  2,35750e+004  4,59359e+002  2,35795e+004  1,94850e-002  4,24017e-005  8,26197e-007  4,24098e-005
            11  2,29043e+001  1,00000e+002  5,60000e+001  1,00224e+000  1,25245e+001  3,27859e-002  1,48902e+000  4,32552e+002  2,50000e+001  2,35781e+004  4,62820e+002  2,35826e+004  1,96293e-002  4,23960e-005  8,32201e-007  4,24042e-005
            12  2,29589e+001  1,14000e+002  6,10000e+001  1,00624e+000  1,25615e+001  3,42732e-002  1,48939e+000  4,32644e+002  2,50000e+001  2,35964e+004  4,69418e+002  2,36011e+004  1,98936e-002  4,23625e-005  8,42742e-007  4,23709e-005
            13  2,29043e+001  1,23000e+002  6,60000e+001  1,00560e+000  1,25394e+001  3,60095e-002  1,49103e+000  4,32730e+002  2,50000e+001  2,36164e+004  4,82148e+002  2,36214e+004  2,04158e-002  4,23258e-005  8,64114e-007  4,23346e-005
            14  2,28776e+001  1,32000e+002  7,10000e+001  9,95285e-001  1,23967e+001  3,74376e-002  1,49085e+000  4,32782e+002  2,50000e+001  2,36364e+004  4,87365e+002  2,36414e+004  2,06192e-002  4,22896e-005  8,71980e-007  4,22986e-005
            15  2,28700e+001  1,36000e+002  7,60000e+001  9,98766e-001  1,24253e+001  3,83949e-002  1,48872e+000  4,32782e+002  2,50000e+001  2,36572e+004  4,81089e+002  2,36621e+004  2,03358e-002  4,22529e-005  8,59248e-007  4,22616e-005
            16  2,28848e+001  1,50000e+002  8,10000e+001  9,94774e-001  1,23590e+001  3,92927e-002  1,48765e+000  4,32768e+002  2,50000e+001  2,36815e+004  4,73420e+002  2,36862e+004  1,99911e-002  4,22102e-005  8,43828e-007  4,22186e-005
            17  2,28782e+001  1,62000e+002  8,60000e+001  1,01622e+000  1,26100e+001  4,11528e-002  1,48617e+000  4,32800e+002  2,50000e+001  2,37017e+004  4,89265e+002  2,37067e+004  2,06426e-002  4,21731e-005  8,70565e-007  4,21821e-005
            18  2,28469e+001  1,69000e+002  9,10000e+001  1,00605e+000  1,24674e+001  4,09847e-002  1,48384e+000  4,32863e+002  2,50000e+001  2,37246e+004  4,55400e+002  2,37290e+004  1,91952e-002  4,21347e-005  8,08786e-007  4,21425e-005
            19  2,28391e+001  1,74000e+002  9,60000e+001  9,89085e-001  1,22404e+001  4,25581e-002  1,48160e+000  4,32915e+002  2,50000e+001  2,37473e+004  4,64275e+002  2,37519e+004  1,95506e-002  4,20939e-005  8,22963e-007  4,21020e-005
            20  2,28267e+001  1,84000e+002  1,01000e+002  1,00473e+000  1,24173e+001  4,48353e-002  1,48340e+000  4,32967e+002  2,50000e+001  2,37685e+004  4,90462e+002  2,37736e+004  2,06349e-002  4,20545e-005  8,67790e-007  4,20634e-005
CFRP_f1_100_5_1N, 17.04.2021 13:10:29

File: dma/provino 1b/CFRP_f1_100_5_2N_4.txt
         Index            Ts             t             f             F             x         Phase            F0            x0            Tr            M'            M"            M*     tan_delta            C'            C"            C*
           [#]          [°C]           [s]          [Hz]           [N]          [um]         [rad]           [N]          [um]          [°C]         [MPa]         [MPa]         [MPa]            []       [1/MPa]       [1/MPa]       [1/MPa]
             0  2,31284e+001  2,10000e+001  9,99999e-001  0,00000e+000  1,01296e+002  9,52566e-002  0,00000e+000  1,81995e+002  2,50000e+001  0,00000e+000  0,00000e+000  0,00000e+000  0,00000e+000  0,00000e+000  0,00000e+000  0,00000e+000
             1  2,30630e+001  3,90000e+001  6,00000e+000  2,50000e-002  4,49229e+001  7,69009e-002  1,45313e-001  2,70936e+002  2,50000e+001  1,58357e+002  1,19688e+001  1,58809e+002  7,55808e-002  6,27897e-003  4,74570e-004  6,29688e-003
             2  2,31119e+001  5,70000e+001  1,10000e+001  1,14960e-001  1,79257e+001  1,99668e-001  3,69039e-001  2,97382e+002  2,50000e+001  1,79875e+003  3,59903e+002  1,83440e+003  2,00085e-001  5,34543e-004  1,06954e-004  5,45138e-004
             3  2,30945e+001  6,10000e+001  1,60000e+001  1,42246e+000  9,87564e+001  2,29149e-001  5,53956e-001  3,10648e+002  2,50000e+001  4,02751e+003  9,28364e+002  4,13312e+003  2,30506e-001  2,35765e-004  5,43453e-005  2,41948e-004
             4  2,31147e+001  7,90000e+001  2,10000e+001  8,83275e-001  3,24941e+001  3,77932e-001  1,00136e+000  3,30994e+002  2,50000e+001  7,28622e+003  2,88420e+003  7,83630e+003  3,95843e-001  1,18653e-004  4,69681e-005  1,27611e-004
             5  2,30771e+001  8,40000e+001  2,60000e+001  2,61565e+000  6,78113e+001  1,04698e-001  1,28678e+000  3,50780e+002  2,50000e+001  1,11244e+004  1,11487e+003  1,11802e+004  1,00219e-001  8,89983e-005  8,91929e-006  8,94442e-005
             6  2,29761e+001  1,02000e+002  3,10000e+001  9,89415e-001  1,58199e+001  8,14201e-002  1,55187e+000  3,64148e+002  2,50000e+001  1,82588e+004  1,38562e+003  1,83113e+004  7,58879e-002  5,44546e-005  4,13245e-006  5,46112e-005
             7  2,29493e+001  1,12000e+002  3,60000e+001  1,97313e+000  2,73345e+001  3,43941e-002  1,78550e+000  3,71184e+002  2,50000e+001  2,12124e+004  5,58088e+002  2,12197e+004  2,63095e-002  4,71096e-005  1,23943e-006  4,71259e-005
             8  2,29456e+001  1,17000e+002  4,10000e+001  1,94322e+000  2,46945e+001  1,47041e-002  1,99710e+000  3,78939e+002  2,50000e+001  2,31926e+004  1,10061e+002  2,31929e+004  4,74553e-003  4,31162e-005  2,04609e-007  4,31166e-005
             9  2,29267e+001  1,26000e+002  4,60000e+001  1,99501e+000  2,40246e+001  9,82950e-003  2,17435e+000  3,85256e+002  2,50000e+001  2,45158e+004 -3,85335e+001  2,45158e+004 -1,57178e-003  4,07900e-005 -6,41129e-008  4,07900e-005
            10  2,29298e+001  1,29000e+002  5,10000e+001  2,01136e+000  2,37147e+001  1,95763e-002  2,33212e+000  3,91567e+002  2,50000e+001  2,50524e+004  1,81695e+002  2,50531e+004  7,25260e-003  3,99142e-005  2,89482e-007  3,99153e-005
            11  2,29276e+001  1,36000e+002  5,60000e+001  2,02355e+000  2,37505e+001  2,55316e-002  2,46369e+000  3,95512e+002  2,50000e+001  2,51627e+004  3,05737e+002  2,51646e+004  1,21504e-002  3,97355e-005  4,82802e-007  3,97384e-005
            12  2,29582e+001  1,41000e+002  6,10000e+001  2,02343e+000  2,37480e+001  2,89963e-002  2,49978e+000  3,96410e+002  2,50000e+001  2,51560e+004  3,63880e+002  2,51586e+004  1,44650e-002  3,97437e-005  5,74890e-007  3,97478e-005
            13  2,29421e+001  1,48000e+002  6,60000e+001  2,01936e+000  2,38212e+001  3,04496e-002  2,49369e+000  3,96487e+002  2,50000e+001  2,50160e+004  3,67517e+002  2,50187e+004  1,46913e-002  3,99658e-005  5,87148e-007  3,99701e-005
            14  2,29167e+001  1,57000e+002  7,10000e+001  2,01907e+000  2,39089e+001  3,19082e-002  2,49040e+000  3,96595e+002  2,50000e+001  2,49090e+004  3,71740e+002  2,49117e+004  1,49240e-002  4,01373e-005  5,99007e-007  4,01417e-005
            15  2,28852e+001  1,68000e+002  7,60000e+001  2,01736e+000  2,39046e+001  3,32621e-002  2,48880e+000  3,96705e+002  2,50000e+001  2,48828e+004  3,74485e+002  2,48856e+004  1,50500e-002  4,01793e-005  6,04697e-007  4,01839e-005
            16  2,28817e+001  1,72000e+002  8,10000e+001  2,00279e+000  2,37152e+001  3,46719e-002  2,49021e+000  3,96856e+002  2,50000e+001  2,48916e+004  3,79224e+002  2,48945e+004  1,52350e-002  4,01649e-005  6,11913e-007  4,01696e-005
            17  2,28658e+001  1,80000e+002  8,60000e+001  2,01395e+000  2,38098e+001  3,57762e-002  2,49363e+000  3,97023e+002  2,50000e+001  2,49224e+004  3,76430e+002  2,49252e+004  1,51041e-002  4,01155e-005  6,05909e-007  4,01200e-005
            18  2,28589e+001  1,89000e+002  9,10000e+001  1,99454e+000  2,35437e+001  3,70116e-002  2,49607e+000  3,97180e+002  2,50000e+001  2,49518e+004  3,77005e+002  2,49547e+004  1,51093e-002  4,00680e-005  6,05401e-007  4,00726e-005
            19  2,28621e+001  1,98000e+002  9,60000e+001  2,02838e+000  2,39106e+001  3,84169e-002  2,49220e+000  3,97256e+002  2,50000e+001  2,49758e+004  3,81903e+002  2,49787e+004  1,52909e-002  4,00294e-005  6,12087e-007  4,00341e-005
            20  2,28802e+001  2,07000e+002  1,01000e+002  2,01577e+000  2,37449e+001  3,95318e-002  2,48843e+000  3,97270e+002  2,50000e+001  2,49827e+004  3,79023e+002  2,49856e+004  1,51714e-002  4,00185e-005  6,07137e-007  4,00231e-005
CFRP_f1_100_5_2N, 17.04.2021 14:34:07

File: dma/provino 1b/CFRP_f1_100_5_2N_dietro_4.txt
         Index            Ts             t             f             F             x         Phase            F0            x0            Tr            M'            M"            M*     tan_delta            C'            C"            C*
           [#]          [°C]           [s]          [Hz]           [N]          [um]         [rad]           [N]          [um]          [°C]         [MPa]         [MPa]         [MPa]            []       [1/MPa]       [1/MPa]       [1/MPa]
             0  2,31275e+001  2,00000e+001  9,99999e-001  0,00000e+000  1,00920e+002  1,50671e+000  0,00000e+000  1,84654e+002  2,50000e+001  0,00000e+000  0,00000e+000  0,00000e+000  0,00000e+000  0,00000e+000  0,00000e+000  0,00000e+000
             1  2,30551e+001  3,90000e+001  6,00000e+000  7,00000e-002  3,96106e+001  1,23351e-001  1,23437e-001  2,63298e+002  2,50000e+001  5,00804e+002  6,13827e+001  5,04552e+002  1,22568e-001  1,96723e-003  2,41120e-004  1,98196e-003
             2  2,30075e+001  5,70000e+001  1,10000e+001  1,55768e-001  1,95248e+001  1,99344e-001  3,23445e-001  2,80820e+002  2,50000e+001  2,23917e+003  4,47565e+002  2,28346e+003  1,99880e-001  4,29438e-004  8,58362e-005  4,37932e-004
             3  2,30088e+001  6,20000e+001  1,60000e+001  1,39877e+000  1,04337e+002  2,64522e-001  5,00079e-001  2,90621e+002  2,50000e+001  3,71393e+003  9,96027e+002  3,84517e+003  2,68187e-001  2,51190e-004  6,73659e-005  2,60066e-004
             4  2,29914e+001  8,00000e+001  2,10000e+001  1,03409e+000  5,53393e+001  4,07670e-001  1,15774e+000  3,15292e+002  2,50000e+001  4,93313e+003  2,11810e+003  5,36863e+003  4,29362e-001  1,71158e-004  7,34886e-005  1,86267e-004
             5  2,29949e+001  8,30000e+001  2,60000e+001  2,19528e+000  7,42227e+001  4,25465e-001  1,72974e+000  3,37885e+002  2,50000e+001  7,77579e+003  3,51094e+003  8,53168e+003  4,51522e-001  1,06826e-004  4,82341e-005  1,17210e-004
             6  2,30629e+001  1,02000e+002  3,10000e+001  2,21940e+000  6,22779e+001  3,71386e-001  2,27683e+000  3,54250e+002  2,50000e+001  9,61166e+003  3,71796e+003  1,03057e+004  3,86818e-001  9,04991e-005  3,50066e-005  9,70338e-005
             7  2,32124e+001  1,25000e+002  3,60000e+001  1,68228e+000  3,74655e+001  2,48602e-001  2,79720e+000  3,66004e+002  2,50000e+001  1,26528e+004  3,15328e+003  1,30398e+004  2,49217e-001  7,44123e-005  1,85448e-005  7,66884e-005
             8  2,32022e+001  1,28000e+002  4,10000e+001  1,66180e+000  3,05027e+001  1,28188e-001  3,29710e+000  3,79270e+002  2,50000e+001  1,57734e+004  1,91486e+003  1,58892e+004  1,21398e-001  6,24772e-005  7,58463e-006  6,29359e-005
             9  2,31463e+001  1,47000e+002  4,60000e+001  1,72988e+000  2,68323e+001  4,26550e-002  3,76260e+000  3,91148e+002  2,50000e+001  1,88722e+004  6,07345e+002  1,88819e+004  3,21821e-002  5,29333e-005  1,70350e-006  5,29607e-005
            10  2,31450e+001  1,50000e+002  5,10000e+001  1,85555e+000  2,51605e+001  1,15381e-002  4,20311e+000  4,02511e+002  2,50000e+001  2,16807e+004 -2,32988e+001  2,16807e+004 -1,07463e-003  4,61239e-005 -4,95661e-008  4,61239e-005
            11  2,31756e+001  1,59000e+002  5,60000e+001  1,95010e+000  2,39967e+001  4,96718e-003  4,59354e+000  4,11655e+002  2,50000e+001  2,39608e+004 -2,19359e+002  2,39618e+004 -9,15489e-003  4,17313e-005 -3,82045e-007  4,17330e-005
            12  2,31602e+001  1,62000e+002  6,10000e+001  2,01098e+000  2,33262e+001  1,71618e-002  4,81979e+000  4,15729e+002  2,50000e+001  2,54672e+004  5,59172e+001  2,54672e+004  2,19566e-003  3,92661e-005  8,62149e-008  3,92662e-005
            13  2,30837e+001  1,74000e+002  6,60000e+001  2,03290e+000  2,30817e+001  2,92116e-002  4,95225e+000  4,17597e+002  2,50000e+001  2,60280e+004  3,49476e+002  2,60303e+004  1,34269e-002  3,84133e-005  5,15773e-007  3,84167e-005
            14  2,30426e+001  1,83000e+002  7,10000e+001  2,02632e+000  2,29966e+001  3,53767e-002  4,98981e+000  4,18254e+002  2,50000e+001  2,60295e+004  4,82818e+002  2,60340e+004  1,85489e-002  3,84048e-005  7,12365e-007  3,84114e-005
            15  2,30209e+001  1,92000e+002  7,60000e+001  2,01759e+000  2,30297e+001  3,70235e-002  4,98400e+000  4,18331e+002  2,50000e+001  2,58651e+004  4,90803e+002  2,58697e+004  1,89755e-002  3,86482e-005  7,33370e-007  3,86552e-005
            16  2,30313e+001  1,97000e+002  8,10000e+001  2,00472e+000  2,31302e+001  3,88671e-002  4,97543e+000  4,18356e+002  2,50000e+001  2,55682e+004  5,01207e+002  2,55731e+004  1,96027e-002  3,90960e-005  7,66389e-007  3,91035e-005
            17  2,29954e+001  2,09000e+002  8,60000e+001  2,02678e+000  2,33436e+001  4,04001e-002  4,96559e+000  4,18369e+002  2,50000e+001  2,56044e+004  5,09962e+002  2,56095e+004  1,99169e-002  3,90403e-005  7,77562e-007  3,90480e-005
            18  2,29809e+001  2,16000e+002  9,10000e+001  2,05118e+000  2,35832e+001  4,23158e-002  4,95503e+000  4,18383e+002  2,50000e+001  2,56398e+004  5,28913e+002  2,56452e+004  2,06286e-002  3,89853e-005  8,04214e-007  3,89936e-005
            19  2,30367e+001  2,25000e+002  9,60000e+001  1,98395e+000  2,27730e+001  4,40581e-002  4,94138e+000  4,18357e+002  2,50000e+001  2,56715e+004  5,43223e+002  2,56772e+004  2,11606e-002  3,89363e-005  8,23914e-007  3,89450e-005
            20  2,30382e+001  2,28000e+002  1,01000e+002  1,99958e+000  2,29209e+001  4,53603e-002  4,92768e+000  4,18293e+002  2,50000e+001  2,56959e+004  5,45677e+002  2,57017e+004  2,12359e-002  3,88991e-005  8,26058e-007  3,89079e-005
CFRP_f1_100_5_2N, 17.04.2021 14:13:29
