Repository: LolloCappo/Thermoelasticity-Interactive-Analysis

Thermoelastic Stress Analysis (TSA)
---------------------------------------------


Perform interactive frequency-based analysis for thermal acquisition and data visualization: digital lock-in and real-frequency reconstruction using FFT approach 

The reference signal is reconstruct digitaly, so need the frequency and the phase. The real frequency for the load can be different from the frequency set in the load/acquistion sistem. The digital signal may be out of phase with the infrared response and this will produce an apparent phase shift in the recorde thermoelastic signal.The "freq_detection" method try to reconstruction the reference signal from the thermal video, without the need of acquisiton.

Simple examples
---------------

Here is a simple example on how to use the code:

.. code-block:: python

   fs = 120 # Sampling rate [Hz]
   path = 'video.npy'
   analysis = pytsa.TSA(fa,path)
   fr = 40 # load frequency [Hz]
   analysis.freq_detection(fr,cordinate[0],cordinate[1],cordinate[2],cordinate[3],view=True)
   analysis.lockin()
   analysis.view_result()

.. image:: image/set_freq.png
   :width: 400

.. image:: image/cfrp_force_H_fa120_fr40.png
  :width: 400



Other examples are included (`base.py <https://github.com/LolloCappo/Thermoelasticity-Interactive-Analysis/tree/main/Esempi>`_)

File: dma/provino 2c/CFRP_f1_100_5_1N_5.txt
         Index            Ts             t             f             F             x         Phase            F0            x0            Tr            M'            M"            M*     tan_delta            C'            C"            C*
           [#]          [°C]           [s]          [Hz]           [N]          [um]         [rad]           [N]          [um]          [°C]         [MPa]         [MPa]         [MPa]            []       [1/MPa]       [1/MPa]       [1/MPa]
             0  2,23004e+001  2,10000e+001  9,99999e-001  0,00000e+000  1,01246e+002 -2,03850e-002  0,00000e+000  1,91100e+002  2,50000e+001  0,00000e+000  0,00000e+000  0,00000e+000  0,00000e+000  0,00000e+000  0,00000e+000  0,00000e+000
             1  2,22998e+001  4,00000e+001  6,00000e+000  1,50000e-002  4,55047e+001  1,16774e-001  1,31250e-001  2,79264e+002  2,50000e+001  4,24310e+002  4,91453e+001  4,27147e+002  1,15824e-001  2,32557e-003  2,69357e-004  2,34111e-003
             2  2,20967e+001  5,80000e+001  1,10000e+001  1,38453e-001  2,86890e+001  8,80535e-002  4,35117e-001  3,24819e+002  2,50000e+001  6,24329e+003  5,35280e+002  6,26620e+003  8,57369e-002  1,59003e-004  1,36324e-005  1,59586e-004
             3  2,19429e+001  7,90000e+001  1,60000e+001  9,08326e-001  7,14302e+001  5,79417e-002  6,64639e-001  3,49552e+002  2,50000e+001  1,65456e+004  8,99467e+002  1,65700e+004  5,43631e-002  6,02611e-005  3,27598e-006  6,03501e-005
             4  2,18786e+001  1,00000e+002  2,10000e+001  8,39520e-001  4,79966e+001  4,94915e-002  8,53836e-001  3,67143e+002  2,50000e+001  2,28174e+004  1,01987e+003  2,28402e+004  4,46972e-002  4,37387e-005  1,95500e-006  4,37824e-005
             5  2,18681e+001  1,04000e+002  2,60000e+001  8,71394e-001  4,16354e+001  2,45642e-002  1,01494e+000  3,87898e+002  2,50000e+001  2,73655e+004  5,01531e+002  2,73700e+004  1,83272e-002  3,65302e-005  6,69494e-007  3,65363e-005
             6  2,19129e+001  1,12000e+002  3,10000e+001  9,90870e-001  3,53132e+001  1,90521e-002  1,16806e+000  4,02608e+002  2,50000e+001  3,68085e+004  4,25251e+002  3,68110e+004  1,15531e-002  2,71640e-005  3,13827e-007  2,71658e-005
             7  2,19932e+001  1,15000e+002  3,60000e+001  1,01660e+000  3,39513e+001  2,38601e-002  1,28788e+000  4,10198e+002  2,50000e+001  3,93054e+004  5,96977e+002  3,93099e+004  1,51882e-002  2,54359e-005  3,86325e-007  2,54389e-005
             8  2,22217e+001  1,24000e+002  4,10000e+001  1,02160e+000  3,40036e+001  2,61044e-002  1,36835e+000  4,14894e+002  2,50000e+001  3,94321e+004  6,39365e+002  3,94373e+004  1,62143e-002  2,53534e-005  4,11087e-007  2,53567e-005
             9  2,22891e+001  1,27000e+002  4,60000e+001  1,02234e+000  3,42137e+001  2,70652e-002  1,42817e+000  4,17580e+002  2,50000e+001  3,92074e+004  6,24851e+002  3,92123e+004  1,59371e-002  2,54989e-005  4,06379e-007  2,55022e-005
            10  2,22343e+001  1,36000e+002  5,10000e+001  1,01022e+000  3,42387e+001  2,77518e-002  1,47763e+000  4,19265e+002  2,50000e+001  3,86993e+004  5,95216e+002  3,87039e+004  1,53805e-002  2,58341e-005  3,97343e-007  2,58372e-005
            11  2,21791e+001  1,39000e+002  5,60000e+001  9,99038e-001  3,42694e+001  2,85894e-002  1,49279e+000  4,19666e+002  2,50000e+001  3,82210e+004  5,72452e+002  3,82253e+004  1,49774e-002  2,61578e-005  3,91777e-007  2,61607e-005
            12  2,20634e+001  1,48000e+002  6,10000e+001  1,00168e+000  3,45115e+001  2,97790e-002  1,49167e+000  4,19448e+002  2,50000e+001  3,80406e+004  5,68066e+002  3,80449e+004  1,49331e-002  2,62818e-005  3,92471e-007  2,62848e-005
            13  2,19873e+001  1,57000e+002  6,60000e+001  1,00477e+000  3,46501e+001  3,14429e-002  1,49077e+000  4,19423e+002  2,50000e+001  3,79934e+004  5,83975e+002  3,79979e+004  1,53704e-002  2,63142e-005  4,04460e-007  2,63173e-005
            14  2,20062e+001  1,66000e+002  7,10000e+001  1,03272e+000  3,56070e+001  3,32907e-002  1,49150e+000  4,19556e+002  2,50000e+001  3,79882e+004  6,07608e+002  3,79931e+004  1,59946e-002  2,63172e-005  4,20934e-007  2,63206e-005
            15  2,20245e+001  1,70000e+002  7,60000e+001  1,07056e+000  3,68781e+001  3,51975e-002  1,49268e+000  4,19738e+002  2,50000e+001  3,80095e+004  6,33963e+002  3,80148e+004  1,66791e-002  2,63019e-005  4,38690e-007  2,63055e-005
            16  2,19140e+001  1,82000e+002  8,10000e+001  1,01626e+000  3,49723e+001  3,69295e-002  1,49184e+000  4,19891e+002  2,50000e+001  3,80343e+004  6,53677e+002  3,80399e+004  1,71865e-002  2,62843e-005  4,51736e-007  2,62882e-005
            17  2,18766e+001  1,90000e+002  8,60000e+001  9,99752e-001  3,43711e+001  3,81996e-002  1,49014e+000  4,20106e+002  2,50000e+001  3,80564e+004  6,55561e+002  3,80621e+004  1,72260e-002  2,62690e-005  4,52510e-007  2,62729e-005
            18  2,18729e+001  2,00000e+002  9,10000e+001  9,74171e-001  3,34556e+001  3,90877e-002  1,48830e+000  4,20345e+002  2,50000e+001  3,80824e+004  6,42781e+002  3,80878e+004  1,68787e-002  2,62514e-005  4,43090e-007  2,62551e-005
            19  2,18729e+001  2,03000e+002  9,60000e+001  1,00853e+000  3,46016e+001  4,04109e-002  1,48361e+000  4,20530e+002  2,50000e+001  3,81034e+004  6,46714e+002  3,81089e+004  1,69726e-002  2,62368e-005  4,45307e-007  2,62406e-005
            20  2,18660e+001  2,20000e+002  1,01000e+002  1,02104e+000  3,50176e+001  4,15595e-002  1,47564e+000  4,20662e+002  2,50000e+001  3,81003e+004  6,43507e+002  3,81057e+004  1,68898e-002  2,62390e-005  4,43172e-007  2,62428e-005
cfrp_f1_1-100-5Hz_1N, 18.04.2021 18:26:40

File: dma/provino 2c/CFRP_f1_100_5_1N_luceLunga_1.txt
         Index            Ts             t             f             F             x         Phase            F0            x0            Tr            M'            M"            M*     tan_delta            C'            C"            C*
           [#]          [°C]           [s]          [Hz]           [N]          [um]         [rad]           [N]          [um]          [°C]         [MPa]         [MPa]         [MPa]            []       [1/MPa]       [1/MPa]       [1/MPa]
             0  2,20664e+001  2,20000e+001  9,99999e-001  6,00000e-002  9,36635e+001  1,57712e-001  1,50000e-002  1,81118e+002  2,50000e+001  9,97165e+002  1,58377e+002  1,00966e+003  1,58827e-001  9,78168e-004  1,55360e-004  9,90429e-004
             1  2,19869e+001  4,00000e+001  6,00000e+000  1,76148e-001  2,65898e+001  7,81661e-002  2,82188e-001  2,44502e+002  2,50000e+001  1,04416e+004  8,04966e+002  1,04726e+004  7,70925e-002  9,52052e-005  7,33960e-006  9,54877e-005
             2  2,21132e+001  5,80000e+001  1,10000e+001  2,41188e-001  1,70849e+001  3,19683e-002  5,24328e-001  2,75113e+002  2,50000e+001  2,23908e+004  6,59879e+002  2,24006e+004  2,94710e-002  4,46224e-005  1,31506e-006  4,46418e-005
             3  2,22045e+001  8,00000e+001  1,60000e+001  1,02071e+000  5,88375e+001  2,41171e-002  8,12670e-001  2,97837e+002  2,50000e+001  2,75648e+004  5,60918e+002  2,75705e+004  2,03490e-002  3,62631e-005  7,37920e-007  3,62706e-005
             4  2,22454e+001  8,30000e+001  2,10000e+001  9,57545e-001  4,95006e+001  2,28733e-002  9,71572e-001  3,11710e+002  2,50000e+001  3,07664e+004  5,49709e+002  3,07713e+004  1,78672e-002  3,24926e-005  5,80550e-007  3,24978e-005
             5  2,21765e+001  9,50000e+001  2,60000e+001  9,99973e-001  4,46918e+001  1,61937e-002  1,12263e+000  3,26818e+002  2,50000e+001  3,56416e+004  3,52507e+002  3,56433e+004  9,89035e-003  2,80544e-005  2,77468e-007  2,80558e-005
             6  2,21441e+001  9,80000e+001  3,10000e+001  1,02142e+000  4,34994e+001  1,91087e-002  1,25662e+000  3,37376e+002  2,50000e+001  3,74191e+004  4,33982e+002  3,74216e+004  1,15979e-002  2,67207e-005  3,09904e-007  2,67225e-005
             7  2,21712e+001  1,06000e+002  3,60000e+001  7,19437e-001  3,13233e+001  2,09627e-002  1,35481e+000  3,43592e+002  2,50000e+001  3,65860e+004  4,47187e+002  3,65887e+004  1,22229e-002  2,73288e-005  3,34037e-007  2,73308e-005
             8  2,22213e+001  1,10000e+002  4,10000e+001  1,00593e+000  4,41947e+001  2,25245e-002  1,42683e+000  3,47624e+002  2,50000e+001  3,62459e+004  4,55038e+002  3,62488e+004  1,25542e-002  2,75849e-005  3,46306e-007  2,75871e-005
             9  2,22532e+001  1,19000e+002  4,60000e+001  1,04424e+000  4,62104e+001  2,39831e-002  1,48254e+000  3,50335e+002  2,50000e+001  3,59749e+004  4,59808e+002  3,59778e+004  1,27814e-002  2,77926e-005  3,55228e-007  2,77949e-005
            10  2,23213e+001  1,28000e+002  5,10000e+001  9,92464e-001  4,41377e+001  2,53750e-002  1,49717e+000  3,50741e+002  2,50000e+001  3,57865e+004  4,63134e+002  3,57895e+004  1,29416e-002  2,79388e-005  3,61572e-007  2,79411e-005
            11  2,23641e+001  1,31000e+002  5,60000e+001  9,90469e-001  4,41394e+001  2,67810e-002  1,49389e+000  3,50150e+002  2,50000e+001  3,57033e+004  4,68305e+002  3,57064e+004  1,31166e-002  2,80038e-005  3,67313e-007  2,80062e-005
            12  2,22902e+001  1,42000e+002  6,10000e+001  9,98267e-001  4,45099e+001  2,83001e-002  1,49197e+000  3,49641e+002  2,50000e+001  3,56748e+004  4,78272e+002  3,56780e+004  1,34064e-002  2,80259e-005  3,75728e-007  2,80285e-005
            13  2,21284e+001  1,51000e+002  6,60000e+001  1,03673e+000  4,62380e+001  2,98733e-002  1,49012e+000  3,49276e+002  2,50000e+001  3,56538e+004  4,90287e+002  3,56572e+004  1,37513e-002  2,80422e-005  3,85617e-007  2,80448e-005
            14  2,20747e+001  1,55000e+002  7,10000e+001  1,02115e+000  4,55443e+001  3,17567e-002  1,49019e+000  3,49405e+002  2,50000e+001  3,56413e+004  5,13596e+002  3,56450e+004  1,44102e-002  2,80515e-005  4,04227e-007  2,80545e-005
            15  2,19977e+001  1,63000e+002  7,60000e+001  1,01434e+000  4,52170e+001  3,36619e-002  1,49119e+000  3,49627e+002  2,50000e+001  3,56471e+004  5,37964e+002  3,56512e+004  1,50914e-002  2,80464e-005  4,23258e-007  2,80496e-005
            16  2,20517e+001  1,73000e+002  8,10000e+001  1,01273e+000  4,50994e+001  3,55070e-002  1,49032e+000  3,49740e+002  2,50000e+001  3,56704e+004  5,60460e+002  3,56748e+004  1,57122e-002  2,80276e-005  4,40375e-007  2,80310e-005
            17  2,19951e+001  1,82000e+002  8,60000e+001  1,02010e+000  4,53862e+001  3,69752e-002  1,48794e+000  3,49970e+002  2,50000e+001  3,56892e+004  5,69316e+002  3,56938e+004  1,59520e-002  2,80125e-005  4,46857e-007  2,80161e-005
            18  2,20445e+001  1,94000e+002  9,10000e+001  9,95790e-001  4,42595e+001  3,82668e-002  1,48561e+000  3,50286e+002  2,50000e+001  3,57112e+004  5,71861e+002  3,57158e+004  1,60135e-002  2,79952e-005  4,48302e-007  2,79988e-005
            19  2,19425e+001  2,06000e+002  9,60000e+001  1,00492e+000  4,46245e+001  3,90265e-002  1,48284e+000  3,50514e+002  2,50000e+001  3,57290e+004  5,55128e+002  3,57333e+004  1,55372e-002  2,79817e-005  4,34757e-007  2,79851e-005
            20  2,18877e+001  2,17000e+002  1,01000e+002  9,84581e-001  4,36799e+001  3,92289e-002  1,47727e+000  3,50423e+002  2,50000e+001  3,57472e+004  5,18244e+002  3,57509e+004  1,44975e-002  2,79684e-005  4,05471e-007  2,79713e-005
cfrp_f1_1-100-5Hz_1N, 18.04.2021 18:34:01

File: dma/provino 2c/CFRP_f1_100_5_1N_luceLunga_3.txt
         Index            Ts             t             f             F             x         Phase            F0            x0            Tr            M'            M"            M*     tan_delta            C'            C"            C*
           [#]          [°C]           [s]          [Hz]           [N]          [um]         [rad]           [N]          [um]          [°C]         [MPa]         [MPa]         [MPa]            []       [1/MPa]       [1/MPa]       [1/MPa]
             0  2,20880e+001  2,10000e+001  9,99999e-001  2,40000e-001  6,99346e+001  2,92622e-002  2,50000e-002  2,36677e+002  2,50000e+001  5,41428e+003  1,57391e+002  5,41657e+003  2,90696e-002  1,84541e-004  5,36453e-006  1,84619e-004
             1  2,22267e+001  4,00000e+001  6,00000e+000  2,30534e-001  1,88171e+001  2,88242e-002  3,76562e-001  2,73915e+002  2,50000e+001  1,94152e+004  5,34287e+002  1,94226e+004  2,75190e-002  5,14670e-005  1,41632e-006  5,14865e-005
             2  2,20434e+001  5,80000e+001  1,10000e+001  2,68735e-001  1,52637e+001  2,30694e-002  5,86258e-001  2,95956e+002  2,50000e+001  2,79803e+004  5,74692e+002  2,79862e+004  2,05392e-002  3,57244e-005  7,33748e-007  3,57319e-005
             3  2,20580e+001  7,90000e+001  1,60000e+001  1,01497e+000  5,16392e+001  2,09037e-002  8,46440e-001  3,14468e+002  2,50000e+001  3,12691e+004  5,35524e+002  3,12737e+004  1,71263e-002  3,19711e-005  5,47547e-007  3,19758e-005
             4  2,20549e+001  8,30000e+001  2,10000e+001  9,81414e-001  4,71649e+001  1,97095e-002  9,91985e-001  3,25469e+002  2,50000e+001  3,31212e+004  4,86304e+002  3,31248e+004  1,46825e-002  3,01856e-005  4,43201e-007  3,01889e-005
             5  2,20141e+001  9,20000e+001  2,60000e+001  9,97016e-001  4,44082e+001  1,99783e-002  1,13849e+000  3,36571e+002  2,50000e+001  3,57628e+004  4,90627e+002  3,57662e+004  1,37189e-002  2,79568e-005  3,83536e-007  2,79594e-005
             6  2,19967e+001  9,40000e+001  3,10000e+001  1,00994e+000  4,38464e+001  2,01512e-002  1,26153e+000  3,44975e+002  2,50000e+001  3,66969e+004  4,64218e+002  3,66999e+004  1,26500e-002  2,72459e-005  3,44662e-007  2,72481e-005
             7  2,19053e+001  1,03000e+002  3,60000e+001  7,14750e-001  3,13384e+001  2,12871e-002  1,34871e+000  3,50072e+002  2,50000e+001  3,63270e+004  4,55908e+002  3,63298e+004  1,25501e-002  2,75234e-005  3,45422e-007  2,75256e-005
             8  2,18888e+001  1,06000e+002  4,10000e+001  1,00520e+000  4,42366e+001  2,26533e-002  1,41657e+000  3,53055e+002  2,50000e+001  3,61849e+004  4,58979e+002  3,61878e+004  1,26843e-002  2,76314e-005  3,50484e-007  2,76336e-005
             9  2,18999e+001  1,16000e+002  4,60000e+001  9,77679e-001  4,31696e+001  2,38990e-002  1,47154e+000  3,54901e+002  2,50000e+001  3,60552e+004  4,57778e+002  3,60581e+004  1,26966e-002  2,77308e-005  3,52086e-007  2,77330e-005
            10  2,19430e+001  1,21000e+002  5,10000e+001  9,95240e-001  4,40466e+001  2,51637e-002  1,48943e+000  3,54702e+002  2,50000e+001  3,59629e+004  4,57754e+002  3,59659e+004  1,27285e-002  2,78019e-005  3,53876e-007  2,78042e-005
            11  2,19536e+001  1,30000e+002  5,60000e+001  7,40764e-001  3,28241e+001  2,64123e-002  1,49106e+000  3,53565e+002  2,50000e+001  3,59097e+004  4,57651e+002  3,59126e+004  1,27445e-002  2,78431e-005  3,54846e-007  2,78454e-005
            12  2,20478e+001  1,33000e+002  6,10000e+001  9,96680e-001  4,42046e+001  2,77792e-002  1,49307e+000  3,52494e+002  2,50000e+001  3,58665e+004  4,61972e+002  3,58695e+004  1,28803e-002  2,78765e-005  3,59059e-007  2,78788e-005
            13  2,20819e+001  1,42000e+002  6,60000e+001  9,95879e-001  4,42118e+001  2,93118e-002  1,49439e+000  3,51555e+002  2,50000e+001  3,58207e+004  4,72259e+002  3,58238e+004  1,31840e-002  2,79120e-005  3,67990e-007  2,79144e-005
            14  2,20375e+001  1,52000e+002  7,10000e+001  9,96592e-001  4,42758e+001  3,11220e-002  1,49489e+000  3,51012e+002  2,50000e+001  3,57825e+004  4,92677e+002  3,57858e+004  1,37687e-002  2,79414e-005  3,84715e-007  2,79440e-005
            15  2,19610e+001  1,63000e+002  7,60000e+001  9,90458e-001  4,40173e+001  3,29647e-002  1,49528e+000  3,50607e+002  2,50000e+001  3,57583e+004  5,14442e+002  3,57620e+004  1,43866e-002  2,79598e-005  4,02247e-007  2,79627e-005
            16  2,19730e+001  1,66000e+002  8,10000e+001  9,95008e-001  4,42013e+001  3,46966e-002  1,49612e+000  3,50527e+002  2,50000e+001  3,57598e+004  5,32562e+002  3,57637e+004  1,48928e-002  2,79582e-005  4,16375e-007  2,79613e-005
            17  2,20823e+001  1,75000e+002  8,60000e+001  1,00534e+000  4,46396e+001  3,59549e-002  1,49726e+000  3,50690e+002  2,50000e+001  3,57626e+004  5,33586e+002  3,57666e+004  1,49202e-002  2,79559e-005  4,17108e-007  2,79590e-005
            18  2,20112e+001  1,88000e+002  9,10000e+001  9,90184e-001  4,39426e+001  3,68238e-002  1,49875e+000  3,50903e+002  2,50000e+001  3,57677e+004  5,20565e+002  3,57715e+004  1,45540e-002  2,79523e-005  4,06818e-007  2,79552e-005
            19  2,21069e+001  2,00000e+002  9,60000e+001  9,90626e-001  4,39326e+001  3,77025e-002  1,50042e+000  3,51100e+002  2,50000e+001  3,57766e+004  5,07956e+002  3,57802e+004  1,41980e-002  2,79456e-005  3,96772e-007  2,79484e-005
            20  2,20693e+001  2,17000e+002  1,01000e+002  9,99461e-001  4,42890e+001  3,83600e-002  1,50321e+000  3,51203e+002  2,50000e+001  3,57892e+004  4,87401e+002  3,57926e+004  1,36187e-002  2,79362e-005  3,80453e-007  2,79388e-005
cfrp_f1_1-100-5Hz_1N, 18.04.2021 18:43:49

File: dma/provino 2c/CFRP_f1_100_5_1N_lucelunga_2.txt
         Index            Ts             t             f             F             x         Phase            F0            x0            Tr            M'            M"            M*     tan_delta            C'            C"            C*
           [#]          [°C]           [s]          [Hz]           [N]          [um]         [rad]           [N]          [um]          [°C]         [MPa]         [MPa]         [MPa]            []       [1/MPa]       [1/MPa]       [1/MPa]
             0  2,20369e+001  2,20000e+001  9,99999e-001  2,40000e-001  6,98198e+001  3,03772e-002  2,50000e-002  2,36101e+002  2,50000e+001  5,42302e+003  1,63708e+002  5,42549e+003  3,01876e-002  1,84231e-004  5,56149e-006  1,84315e-004
             1  2,22545e+001  4,00000e+001  6,00000e+000  2,30551e-001  1,87960e+001  2,94306e-002  3,76562e-001  2,73302e+002  2,50000e+001  1,94383e+004  5,46795e+002  1,94459e+004  2,81299e-002  5,14043e-005  1,44599e-006  5,14246e-005
             2  2,21723e+001  5,80000e+001  1,10000e+001  2,68464e-001  1,52562e+001  2,27783e-002  5,84281e-001  2,95321e+002  2,50000e+001  2,79659e+004  5,66177e+002  2,79717e+004  2,02452e-002  3,57431e-005  7,23628e-007  3,57505e-005
             3  2,19856e+001  8,00000e+001  1,60000e+001  1,01209e+000  5,15239e+001  2,03837e-002  8,45031e-001  3,13715e+002  2,50000e+001  3,12502e+004  5,18780e+002  3,12545e+004  1,66009e-002  3,19910e-005  5,31077e-007  3,19954e-005
             4  2,19684e+001  8,30000e+001  2,10000e+001  9,79051e-001  4,73023e+001  1,97312e-002  9,93523e-001  3,24516e+002  2,50000e+001  3,29436e+004  4,84392e+002  3,29472e+004  1,47036e-002  3,03483e-005  4,46231e-007  3,03516e-005
             5  2,19864e+001  9,20000e+001  2,60000e+001  9,94812e-001  4,45481e+001  1,96480e-002  1,14009e+000  3,35298e+002  2,50000e+001  3,55697e+004  4,76066e+002  3,55729e+004  1,33840e-002  2,81088e-005  3,76209e-007  2,81113e-005
             6  2,19834e+001  9,40000e+001  3,10000e+001  1,00787e+000  4,39500e+001  2,01439e-002  1,26282e+000  3,43199e+002  2,50000e+001  3,65337e+004  4,61857e+002  3,65366e+004  1,26420e-002  2,73676e-005  3,45981e-007  2,73698e-005
             7  2,19503e+001  1,03000e+002  3,60000e+001  7,10676e-001  3,13251e+001  2,13658e-002  1,34956e+000  3,48006e+002  2,50000e+001  3,61330e+004  4,56322e+002  3,61359e+004  1,26290e-002  2,76711e-005  3,49457e-007  2,76733e-005
             8  2,19979e+001  1,06000e+002  4,10000e+001  1,00896e+000  4,46267e+001  2,27184e-002  1,41750e+000  3,50965e+002  2,50000e+001  3,60004e+004  4,58981e+002  3,60033e+004  1,27493e-002  2,77730e-005  3,54087e-007  2,77752e-005
             9  2,19964e+001  1,16000e+002  4,60000e+001  1,03512e+000  4,59145e+001  2,40714e-002  1,47404e+000  3,52924e+002  2,50000e+001  3,58895e+004  4,61911e+002  3,58925e+004  1,28704e-002  2,78587e-005  3,58551e-007  2,78610e-005
            10  2,20801e+001  1,28000e+002  5,10000e+001  9,94166e-001  4,41725e+001  2,53252e-002  1,49272e+000  3,52890e+002  2,50000e+001  3,58201e+004  4,61769e+002  3,58230e+004  1,28913e-002  2,79127e-005  3,59832e-007  2,79150e-005
            11  2,21251e+001  1,31000e+002  5,60000e+001  9,92837e-001  4,41478e+001  2,67334e-002  1,49363e+000  3,51916e+002  2,50000e+001  3,57828e+004  4,67639e+002  3,57859e+004  1,30688e-002  2,79416e-005  3,65164e-007  2,79440e-005
            12  2,23021e+001  1,42000e+002  6,10000e+001  1,00708e+000  4,48056e+001  2,81636e-002  1,49431e+000  3,50983e+002  2,50000e+001  3,57531e+004  4,74397e+002  3,57563e+004  1,32687e-002  2,79647e-005  3,71054e-007  2,79671e-005
            13  2,21702e+001  1,51000e+002  6,60000e+001  1,02128e+000  4,54578e+001  2,99055e-002  1,49572e+000  3,50236e+002  2,50000e+001  3,57259e+004  4,92450e+002  3,57293e+004  1,37841e-002  2,79856e-005  3,85756e-007  2,79882e-005
            14  2,21006e+001  1,55000e+002  7,10000e+001  1,03989e+000  4,62902e+001  3,17805e-002  1,49620e+000  3,50072e+002  2,50000e+001  3,57111e+004  5,15474e+002  3,57148e+004  1,44346e-002  2,79967e-005  4,04120e-007  2,79996e-005
            15  2,23419e+001  1,66000e+002  7,60000e+001  1,01678e+000  4,52442e+001  3,36681e-002  1,49569e+000  3,50320e+002  2,50000e+001  3,57122e+004  5,39181e+002  3,57162e+004  1,50980e-002  2,79953e-005  4,22672e-007  2,79985e-005
            16  2,25520e+001  1,75000e+002  8,10000e+001  1,01075e+000  4,49391e+001  3,51587e-002  1,49609e+000  3,50648e+002  2,50000e+001  3,57287e+004  5,48796e+002  3,57329e+004  1,53601e-002  2,79821e-005  4,29808e-007  2,79854e-005
            17  2,24350e+001  1,84000e+002  8,60000e+001  1,00909e+000  4,48287e+001  3,60925e-002  1,49712e+000  3,50969e+002  2,50000e+001  3,57442e+004  5,38283e+002  3,57483e+004  1,50593e-002  2,79702e-005  4,21212e-007  2,79734e-005
            18  2,23506e+001  1,88000e+002  9,10000e+001  1,00875e+000  4,47803e+001  3,70607e-002  1,49714e+000  3,51247e+002  2,50000e+001  3,57563e+004  5,28966e+002  3,57602e+004  1,47936e-002  2,79610e-005  4,13644e-007  2,79640e-005
            19  2,20949e+001  2,06000e+002  9,60000e+001  1,01480e+000  4,50249e+001  3,80268e-002  1,49772e+000  3,51523e+002  2,50000e+001  3,57600e+004  5,19449e+002  3,57637e+004  1,45260e-002  2,79583e-005  4,06123e-007  2,79613e-005
            20  2,20204e+001  2,17000e+002  1,01000e+002  9,80617e-001  4,35067e+001  3,85917e-002  1,50048e+000  3,51734e+002  2,50000e+001  3,57453e+004  4,95172e+002  3,57487e+004  1,38528e-002  2,79704e-005  3,87469e-007  2,79731e-005
cfrp_f1_1-100-5Hz_1N, 18.04.2021 18:38:55
