Repository: LolloCappo/Thermoelasticity-Interactive-Analysis

Thermoelastic Stress Analysis (TSA)
---------------------------------------------


Perform interactive frequency-based analysis for thermal acquisition and data visualization: digital lock-in and real-frequency reconstruction using FFT approach 

The reference signal is reconstruct digitaly, so need the frequency and the phase. The real frequency for the load can be different from the frequency set in the load/acquistion sistem. The digital signal may be out of phase with the infrared response and this will produce an apparent phase shift in the recorde thermoelastic signal.The "freq_detection" method try to reconstruction the reference signal from the thermal video, without the need of acquisiton.

Simple examples
---------------

Here is a simple example on how to use the code:

.. code-block:: python

   fs = 120 # Sampling rate [Hz]
   path = 'video.npy'
   analysis = pytsa.TSA(fa,path)
   fr = 40 # load frequency [Hz]
   analysis.freq_detection(fr,cordinate[0],cordinate[1],cordinate[2],cordinate[3],view=True)
   analysis.lockin()
   analysis.view_result()

.. image:: image/set_freq.png
   :width: 400

.. image:: image/cfrp_force_H_fa120_fr40.png
  :width: 400



Other examples are included (`base.py <https://github.com/LolloCappo/Thermoelasticity-Interactive-Analysis/tree/main/Esempi>`_)

File: dma/provino 3a/CFRP_f1_100_5_1N_3.txt
         Index            Ts             t             f             F             x         Phase            F0            x0            Tr            M'            M"            M*     tan_delta            C'            C"            C*
           [#]          [°C]           [s]          [Hz]           [N]          [um]         [rad]           [N]          [um]          [°C]         [MPa]         [MPa]         [MPa]            []       [1/MPa]       [1/MPa]       [1/MPa]
             0  3,06913e+001  2,10000e+001  9,99999e-001  0,00000e+000  1,01837e+002  1,52233e-001  0,00000e+000  1,97525e+002  2,50000e+001  0,00000e+000  0,00000e+000  0,00000e+000  0,00000e+000  0,00000e+000  0,00000e+000  0,00000e+000
             1  3,06222e+001  4,00000e+001  6,00000e+000  1,00000e-001  3,64890e+001  1,39066e-001  1,43750e-001  2,73259e+002  2,50000e+001  1,32510e+003  1,83693e+002  1,33778e+003  1,38625e-001  7,40429e-004  1,02642e-004  7,47509e-004
             2  3,04842e+001  5,80000e+001  1,10000e+001  1,96513e-001  1,48324e+001  1,17203e-001  4,38508e-001  3,02614e+002  2,50000e+001  6,45337e+003  7,46378e+002  6,49639e+003  1,15657e-001  1,52912e-004  1,76854e-005  1,53932e-004
             3  3,06699e+001  7,90000e+001  1,60000e+001  1,26538e+000  4,71167e+001  9,70821e-002  7,47563e-001  3,21575e+002  2,50000e+001  1,31870e+004  1,24622e+003  1,32457e+004  9,45040e-002  7,51611e-005  7,10302e-006  7,54960e-005
             4  3,06675e+001  8,20000e+001  2,10000e+001  9,22220e-001  2,92514e+001  8,64260e-002  9,04592e-001  3,33561e+002  2,50000e+001  1,55272e+004  1,28177e+003  1,55800e+004  8,25502e-002  6,39673e-005  5,28051e-006  6,41849e-005
             5  3,05853e+001  1,01000e+002  2,60000e+001  8,93106e-001  2,47267e+001  3,63999e-002  1,06415e+000  3,48610e+002  2,50000e+001  1,78755e+004  5,44651e+002  1,78838e+004  3,04692e-002  5,58906e-005  1,70294e-006  5,59166e-005
             6  3,05622e+001  1,04000e+002  3,10000e+001  9,58129e-001  2,23196e+001  2,59501e-002  1,21795e+000  3,58119e+002  2,50000e+001  2,13120e+004  3,97461e+002  2,13157e+004  1,86496e-002  4,69055e-005  8,74770e-007  4,69137e-005
             7  3,05168e+001  1,10000e+002  3,60000e+001  9,86124e-001  2,16604e+001  2,41084e-002  1,33689e+000  3,62517e+002  2,50000e+001  2,26258e+004  3,51458e+002  2,26285e+004  1,55335e-002  4,41867e-005  6,86376e-007  4,41921e-005
             8  3,05309e+001  1,13000e+002  4,10000e+001  1,00142e+000  2,14839e+001  2,25509e-002  1,41431e+000  3,65704e+002  2,50000e+001  2,31734e+004  2,94130e+002  2,31752e+004  1,26926e-002  4,31460e-005  5,47634e-007  4,31495e-005
             9  3,06017e+001  1,21000e+002  4,60000e+001  9,98345e-001  2,11327e+001  2,16967e-002  1,46926e+000  3,67880e+002  2,50000e+001  2,34883e+004  2,48159e+002  2,34896e+004  1,05652e-002  4,25697e-005  4,49759e-007  4,25721e-005
            10  3,06679e+001  1,24000e+002  5,10000e+001  1,01826e+000  2,15032e+001  2,35597e-002  1,48555e+000  3,68386e+002  2,50000e+001  2,35398e+004  2,63859e+002  2,35412e+004  1,12091e-002  4,24760e-005  4,76117e-007  4,24786e-005
            11  3,07338e+001  1,34000e+002  5,60000e+001  1,01019e+000  2,13918e+001  2,60142e-002  1,48495e+000  3,68210e+002  2,50000e+001  2,34672e+004  2,92301e+002  2,34690e+004  1,24558e-002  4,26061e-005  5,30692e-007  4,26094e-005
            12  3,06306e+001  1,37000e+002  6,10000e+001  1,01880e+000  2,15999e+001  2,78693e-002  1,48782e+000  3,68008e+002  2,50000e+001  2,34319e+004  3,06751e+002  2,34339e+004  1,30911e-002  4,26695e-005  5,58593e-007  4,26732e-005
            13  3,07977e+001  1,48000e+002  6,60000e+001  1,02263e+000  2,17087e+001  2,92202e-002  1,49342e+000  3,67847e+002  2,50000e+001  2,33943e+004  3,09082e+002  2,33963e+004  1,32119e-002  4,27380e-005  5,64649e-007  4,27417e-005
            14  3,08469e+001  1,60000e+002  7,10000e+001  9,90098e-001  2,10330e+001  3,08150e-002  1,49534e+000  3,67707e+002  2,50000e+001  2,33698e+004  3,17407e+002  2,33720e+004  1,35819e-002  4,27823e-005  5,81066e-007  4,27863e-005
            15  3,07286e+001  1,69000e+002  7,60000e+001  1,00650e+000  2,13655e+001  3,24190e-002  1,49438e+000  3,67540e+002  2,50000e+001  2,33794e+004  3,26424e+002  2,33817e+004  1,39620e-002  4,27644e-005  5,97078e-007  4,27686e-005
            16  3,06207e+001  1,78000e+002  8,10000e+001  1,00543e+000  2,13027e+001  3,39908e-002  1,49309e+000  3,67452e+002  2,50000e+001  2,34154e+004  3,35073e+002  2,34178e+004  1,43099e-002  4,26981e-005  6,11007e-007  4,27025e-005
            17  3,06168e+001  1,88000e+002  8,60000e+001  1,02915e+000  2,17638e+001  3,53091e-002  1,49236e+000  3,67393e+002  2,50000e+001  2,34518e+004  3,37689e+002  2,34542e+004  1,43993e-002  4,26318e-005  6,13867e-007  4,26362e-005
            18  3,06129e+001  1,93000e+002  9,10000e+001  1,04533e+000  2,20636e+001  3,66877e-002  1,49251e+000  3,67283e+002  2,50000e+001  2,34878e+004  3,41758e+002  2,34903e+004  1,45505e-002  4,25663e-005  6,19359e-007  4,25708e-005
            19  3,07217e+001  2,04000e+002  9,60000e+001  1,07010e+000  2,25454e+001  3,75413e-002  1,49297e+000  3,67136e+002  2,50000e+001  2,35211e+004  3,33197e+002  2,35235e+004  1,41659e-002  4,25065e-005  6,02141e-007  4,25107e-005
            20  3,07644e+001  2,12000e+002  1,01000e+002  1,01971e+000  2,14522e+001  3,78486e-002  1,49349e+000  3,66898e+002  2,50000e+001  2,35459e+004  3,11367e+002  2,35480e+004  1,32238e-002  4,24627e-005  5,61518e-007  4,24665e-005
            21  3,08963e+001  2,18000e+002  9,99999e-001  1,00000e+000  2,15082e+001  1,44307e-002  1,49500e+000  3,65536e+002  2,50000e+001  2,31308e+004  3,34730e+002  2,31332e+004  1,44712e-002  4,32234e-005  6,25495e-007  4,32280e-005
            22  3,09438e+001  2,30000e+002  6,00000e+000  1,04169e+000  2,24645e+001  1,45344e-002  1,49656e+000  3,66623e+002  2,50000e+001  2,30682e+004  3,07284e+002  2,30703e+004  1,33207e-002  4,33420e-005  5,77344e-007  4,33458e-005
            23  3,10329e+001  2,42000e+002  1,10000e+001  1,00501e+000  2,16624e+001  1,50059e-002  1,49796e+000  3,66954e+002  2,50000e+001  2,30794e+004  2,89491e+002  2,30812e+004  1,25433e-002  4,33218e-005  5,43397e-007  4,33252e-005
            24  3,10366e+001  2,43000e+002  1,60000e+001  1,26261e+000  2,71723e+001  1,61503e-002  1,49855e+000  3,67141e+002  2,50000e+001  2,31149e+004  2,87845e+002  2,31167e+004  1,24528e-002  4,32555e-005  5,38652e-007  4,32588e-005
            25  3,10137e+001  2,45000e+002  2,10000e+001  1,04470e+000  2,24372e+001  1,75682e-002  1,49891e+000  3,67291e+002  2,50000e+001  2,31608e+004  2,92790e+002  2,31626e+004  1,26416e-002  4,31696e-005  5,45734e-007  4,31730e-005
            26  3,09844e+001  2,55000e+002  2,60000e+001  1,00476e+000  2,15677e+001  1,80469e-002  1,49941e+000  3,67416e+002  2,50000e+001  2,31713e+004  2,75076e+002  2,31729e+004  1,18714e-002  4,31508e-005  5,12262e-007  4,31538e-005
            27  3,09237e+001  2,57000e+002  3,10000e+001  1,00085e+000  2,14547e+001  1,96064e-002  1,49986e+000  3,67461e+002  2,50000e+001  2,32001e+004  2,83149e+002  2,32018e+004  1,22047e-002  4,30969e-005  5,25983e-007  4,31001e-005
            28  3,08695e+001  2,58000e+002  3,60000e+001  1,00017e+000  2,14129e+001  2,09873e-002  1,50000e+000  3,67461e+002  2,50000e+001  2,32264e+004  2,86980e+002  2,32282e+004  1,23557e-002  4,30478e-005  5,31888e-007  4,30511e-005
            29  3,08948e+001  2,60000e+002  4,10000e+001  1,00050e+000  2,13959e+001  2,24977e-002  1,50000e+000  3,67464e+002  2,50000e+001  2,32488e+004  2,93844e+002  2,32507e+004  1,26391e-002  4,30060e-005  5,43557e-007  4,30095e-005
            30  3,07726e+001  2,67000e+002  4,60000e+001  1,00049e+000  2,13738e+001  2,39306e-002  1,50000e+000  3,67461e+002  2,50000e+001  2,32681e+004  2,98842e+002  2,32700e+004  1,28434e-002  4,29702e-005  5,51884e-007  4,29737e-005
            31  3,07718e+001  2,69000e+002  5,10000e+001  1,00505e+000  2,14515e+001  2,55126e-002  1,50000e+000  3,67475e+002  2,50000e+001  2,32846e+004  3,07357e+002  2,32866e+004  1,32000e-002  4,29394e-005  5,66802e-007  4,29431e-005
            32  3,07450e+001  2,72000e+002  5,60000e+001  1,00652e+000  2,14637e+001  2,69309e-002  1,50000e+000  3,67459e+002  2,50000e+001  2,32999e+004  3,11981e+002  2,33020e+004  1,33898e-002  4,29109e-005  5,74567e-007  4,29147e-005
            33  3,07435e+001  2,73000e+002  6,10000e+001  1,00430e+000  2,13975e+001  2,82530e-002  1,49987e+000  3,67355e+002  2,50000e+001  2,33144e+004  3,14312e+002  2,33165e+004  1,34815e-002  4,28842e-005  5,78142e-007  4,28881e-005
            34  3,08518e+001  2,82000e+002  6,60000e+001  9,95263e-001  2,11859e+001  2,93787e-002  1,49944e+000  3,67233e+002  2,50000e+001  2,33288e+004  3,11974e+002  2,33309e+004  1,33729e-002  4,28578e-005  5,73131e-007  4,28616e-005
            35  3,08607e+001  2,84000e+002  7,10000e+001  1,01503e+000  2,15859e+001  3,07185e-002  1,49888e+000  3,67170e+002  2,50000e+001  2,33442e+004  3,14752e+002  2,33463e+004  1,34831e-002  4,28295e-005  5,77474e-007  4,28334e-005
            36  3,08717e+001  2,85000e+002  7,60000e+001  1,01518e+000  2,15671e+001  3,20412e-002  1,49832e+000  3,67079e+002  2,50000e+001  2,33602e+004  3,17140e+002  2,33624e+004  1,35761e-002  4,27999e-005  5,81055e-007  4,28039e-005
            37  3,08937e+001  2,87000e+002  8,10000e+001  1,01061e+000  2,14427e+001  3,37204e-002  1,49772e+000  3,66896e+002  2,50000e+001  2,33817e+004  3,28125e+002  2,33840e+004  1,40334e-002  4,27600e-005  6,00069e-007  4,27642e-005
            38  3,09949e+001  2,96000e+002  8,60000e+001  1,01583e+000  2,15316e+001  3,49447e-002  1,49697e+000  3,66681e+002  2,50000e+001  2,33969e+004  3,28178e+002  2,33992e+004  1,40266e-002  4,27323e-005  5,99387e-007  4,27365e-005
            39  3,10189e+001  2,99000e+002  9,10000e+001  1,04097e+000  2,20392e+001  3,62668e-002  1,49607e+000  3,66429e+002  2,50000e+001  2,34143e+004  3,30606e+002  2,34167e+004  1,41198e-002  4,27003e-005  6,02921e-007  4,27046e-005
            40  3,09956e+001  3,00000e+002  9,60000e+001  1,00497e+000  2,12489e+001  3,71386e-002  1,49512e+000  3,66134e+002  2,50000e+001  2,34358e+004  3,22330e+002  2,34380e+004  1,37538e-002  4,26617e-005  5,86759e-007  4,26658e-005
            41  3,10238e+001  3,09000e+002  1,01000e+002  9,79630e-001  2,06839e+001  3,78554e-002  1,49449e+000  3,65862e+002  2,50000e+001  2,34588e+004  3,10355e+002  2,34609e+004  1,32298e-002  4,26204e-005  5,63857e-007  4,26241e-005
cfrp_frq1_100_5_1N, 25.04.2021 16:32:05

File: dma/provino 3a/CFRP_f1_100_5_1N_4.txt
         Index            Ts             t             f             F             x         Phase            F0            x0            Tr            M'            M"            M*     tan_delta            C'            C"            C*
           [#]          [°C]           [s]          [Hz]           [N]          [um]         [rad]           [N]          [um]          [°C]         [MPa]         [MPa]         [MPa]            []       [1/MPa]       [1/MPa]       [1/MPa]
             0  3,11624e+001  2,10000e+001  9,99999e-001  0,00000e+000  1,01496e+002  1,21185e+000  0,00000e+000  1,87964e+002  2,50000e+001  0,00000e+000  0,00000e+000  0,00000e+000  0,00000e+000  0,00000e+000  0,00000e+000  0,00000e+000
             1  3,09198e+001  4,00000e+001  6,00000e+000  5,50000e-002  4,16286e+001  1,48114e-001  1,12500e-001  2,67032e+002  2,50000e+001  6,37618e+002  9,42260e+001  6,44543e+002  1,47778e-001  1,53482e-003  2,26813e-004  1,55149e-003
             2  3,07519e+001  5,80000e+001  1,10000e+001  1,68797e-001  1,86628e+001  1,53961e-001  4,21711e-001  3,01772e+002  2,50000e+001  4,37581e+003  6,69562e+002  4,42673e+003  1,53015e-001  2,23301e-004  3,41683e-005  2,25900e-004
             3  3,08629e+001  8,00000e+001  1,60000e+001  1,24910e+000  5,77350e+001  1,04647e-001  6,57655e-001  3,21205e+002  2,50000e+001  1,05914e+004  1,08029e+003  1,06463e+004  1,01997e-001  9,34443e-005  9,53105e-006  9,39291e-005
             4  3,07798e+001  1,03000e+002  2,10000e+001  8,54958e-001  2,94632e+001  8,69159e-002  8,47556e-001  3,33770e+002  2,50000e+001  1,42752e+004  1,18425e+003  1,43242e+004  8,29590e-002  6,95730e-005  5,77170e-006  6,98120e-005
             5  3,08506e+001  1,06000e+002  2,60000e+001  8,60271e-001  2,52024e+001  1,99571e-002  1,01009e+000  3,49752e+002  2,50000e+001  1,68849e+004  2,32097e+002  1,68865e+004  1,37458e-002  5,92134e-005  8,13937e-007  5,92189e-005
             6  3,08698e+001  1,19000e+002  3,10000e+001  9,71783e-001  2,23934e+001  1,23497e-002  1,16610e+000  3,60164e+002  2,50000e+001  2,15525e+004  1,03271e+002  2,15528e+004  4,79161e-003  4,63973e-005  2,22317e-007  4,63978e-005
             7  3,09339e+001  1,22000e+002  3,60000e+001  1,00007e+000  2,15110e+001  1,87877e-002  1,29195e+000  3,65183e+002  2,50000e+001  2,31165e+004  2,33700e+002  2,31176e+004  1,01097e-002  4,32548e-005  4,37292e-007  4,32570e-005
             8  3,11322e+001  1,31000e+002  4,10000e+001  1,01374e+000  2,13255e+001  2,25678e-002  1,37654e+000  3,68821e+002  2,50000e+001  2,36423e+004  3,00611e+002  2,36442e+004  1,27150e-002  4,22902e-005  5,37719e-007  4,22937e-005
             9  3,12174e+001  1,36000e+002  4,60000e+001  1,01052e+000  2,11529e+001  2,43379e-002  1,43500e+000  3,70105e+002  2,50000e+001  2,37569e+004  3,15128e+002  2,37590e+004  1,32647e-002  4,20857e-005  5,58254e-007  4,20894e-005
            10  3,11264e+001  1,46000e+002  5,10000e+001  1,00991e+000  2,12956e+001  2,55040e-002  1,48133e+000  3,70266e+002  2,50000e+001  2,35744e+004  3,11052e+002  2,35764e+004  1,31945e-002  4,24116e-005  5,59601e-007  4,24153e-005
            11  3,11721e+001  1,49000e+002  5,60000e+001  1,00927e+000  2,14605e+001  2,66147e-002  1,49552e+000  3,70221e+002  2,50000e+001  2,33684e+004  3,05373e+002  2,33704e+004  1,30678e-002  4,27856e-005  5,59112e-007  4,27892e-005
            12  3,11221e+001  1,60000e+002  6,10000e+001  9,98547e-001  2,13113e+001  2,78674e-002  1,49474e+000  3,70051e+002  2,50000e+001  2,32739e+004  3,04593e+002  2,32759e+004  1,30873e-002  4,29593e-005  5,62223e-007  4,29630e-005
            13  3,11572e+001  1,70000e+002  6,60000e+001  9,95764e-001  2,12937e+001  2,94612e-002  1,49372e+000  3,69978e+002  2,50000e+001  2,32202e+004  3,12448e+002  2,32223e+004  1,34558e-002  4,30581e-005  5,79383e-007  4,30620e-005
            14  3,12302e+001  1,81000e+002  7,10000e+001  1,01358e+000  2,16667e+001  3,11667e-002  1,49248e+000  3,69936e+002  2,50000e+001  2,32213e+004  3,23686e+002  2,32236e+004  1,39392e-002  4,30555e-005  6,00157e-007  4,30597e-005
            15  3,12606e+001  1,90000e+002  7,60000e+001  1,02045e+000  2,17767e+001  3,28010e-002  1,48951e+000  3,69844e+002  2,50000e+001  2,32532e+004  3,33694e+002  2,32556e+004  1,43504e-002  4,29960e-005  6,17012e-007  4,30004e-005
            16  3,11797e+001  1,94000e+002  8,10000e+001  1,03074e+000  2,19530e+001  3,41356e-002  1,48581e+000  3,69758e+002  2,50000e+001  2,32913e+004  3,36703e+002  2,32938e+004  1,44561e-002  4,29255e-005  6,20537e-007  4,29299e-005
            17  3,10429e+001  2,02000e+002  8,60000e+001  1,00547e+000  2,13789e+001  3,50525e-002  1,48267e+000  3,69691e+002  2,50000e+001  2,33221e+004  3,29674e+002  2,33244e+004  1,41357e-002  4,28692e-005  6,05986e-007  4,28735e-005
            18  3,11711e+001  2,12000e+002  9,10000e+001  1,02538e+000  2,17631e+001  3,62500e-002  1,47964e+000  3,69578e+002  2,50000e+001  2,33551e+004  3,29353e+002  2,33574e+004  1,41020e-002  4,28087e-005  6,03687e-007  4,28130e-005
            19  3,11762e+001  2,20000e+002  9,60000e+001  1,01005e+000  2,13963e+001  3,74419e-002  1,47441e+000  3,69433e+002  2,50000e+001  2,33911e+004  3,28946e+002  2,33934e+004  1,40629e-002  4,27429e-005  6,01087e-007  4,27471e-005
            20  3,12300e+001  2,24000e+002  1,01000e+002  1,08949e+000  2,30355e+001  3,82348e-002  1,46788e+000  3,69393e+002  2,50000e+001  2,34254e+004  3,18977e+002  2,34276e+004  1,36167e-002  4,26808e-005  5,81173e-007  4,26848e-005
            21  3,10446e+001  2,32000e+002  9,99999e-001  1,00000e+000  2,18555e+001  1,36754e-002  1,47500e+000  3,69314e+002  2,50000e+001  2,27561e+004  3,11662e+002  2,27582e+004  1,36958e-002  4,39361e-005  6,01739e-007  4,39402e-005
            22  3,10379e+001  2,46000e+002  6,00000e+000  1,03034e+000  2,24023e+001  1,41773e-002  1,48281e+000  3,69525e+002  2,50000e+001  2,28766e+004  2,96343e+002  2,28785e+004  1,29540e-002  4,37055e-005  5,66162e-007  4,37092e-005
            23  3,08985e+001  2,57000e+002  1,10000e+001  1,00830e+000  2,18898e+001  1,48544e-002  1,48980e+000  3,69617e+002  2,50000e+001  2,29112e+004  2,83799e+002  2,29130e+004  1,23869e-002  4,36401e-005  5,40566e-007  4,36434e-005
            24  3,07619e+001  2,59000e+002  1,60000e+001  1,36857e+000  2,96538e+001  1,60451e-002  1,49275e+000  3,69418e+002  2,50000e+001  2,29550e+004  2,83350e+002  2,29568e+004  1,23437e-002  4,35568e-005  5,37652e-007  4,35601e-005
            25  3,07822e+001  2,60000e+002  2,10000e+001  1,05981e+000  2,29250e+001  1,77749e-002  1,49457e+000  3,69341e+002  2,50000e+001  2,29924e+004  2,95468e+002  2,29943e+004  1,28507e-002  4,34855e-005  5,58820e-007  4,34891e-005
            26  3,09531e+001  2,69000e+002  2,60000e+001  1,00570e+000  2,17361e+001  1,79950e-002  1,49705e+000  3,69438e+002  2,50000e+001  2,30100e+004  2,71905e+002  2,30116e+004  1,18168e-002  4,34534e-005  5,13482e-007  4,34564e-005
            27  3,09751e+001  2,71000e+002  3,10000e+001  1,00415e+000  2,16892e+001  1,95652e-002  1,49931e+000  3,69527e+002  2,50000e+001  2,30213e+004  2,79958e+002  2,30230e+004  1,21608e-002  4,34316e-005  5,28164e-007  4,34348e-005
            28  3,09807e+001  2,72000e+002  3,60000e+001  1,00071e+000  2,15919e+001  2,10178e-002  1,50000e+000  3,69562e+002  2,50000e+001  2,30426e+004  2,85380e+002  2,30444e+004  1,23849e-002  4,33912e-005  5,37394e-007  4,33945e-005
            29  3,09986e+001  2,74000e+002  4,10000e+001  1,00133e+000  2,15808e+001  2,25524e-002  1,49912e+000  3,69583e+002  2,50000e+001  2,30650e+004  2,92761e+002  2,30668e+004  1,26929e-002  4,33488e-005  5,50222e-007  4,33523e-005
            30  3,12030e+001  2,86000e+002  4,60000e+001  9,95453e-001  2,14285e+001  2,41317e-002  1,49610e+000  3,69614e+002  2,50000e+001  2,30883e+004  3,01226e+002  2,30903e+004  1,30467e-002  4,33045e-005  5,64979e-007  4,33082e-005
            31  3,12131e+001  2,87000e+002  5,10000e+001  9,95011e-001  2,13892e+001  2,53400e-002  1,49215e+000  3,69721e+002  2,50000e+001  2,31159e+004  3,01014e+002  2,31178e+004  1,30220e-002  4,32530e-005  5,63239e-007  4,32567e-005
            32  3,12269e+001  2,89000e+002  5,60000e+001  1,00026e+000  2,14705e+001  2,63203e-002  1,48910e+000  3,69846e+002  2,50000e+001  2,31446e+004  2,95435e+002  2,31465e+004  1,27648e-002  4,31996e-005  5,51432e-007  4,32031e-005
            33  3,12425e+001  2,90000e+002  6,10000e+001  9,90611e-001  2,12321e+001  2,72318e-002  1,48824e+000  3,69947e+002  2,50000e+001  2,31732e+004  2,88217e+002  2,31750e+004  1,24375e-002  4,31466e-005  5,36637e-007  4,31500e-005
            34  3,12332e+001  2,98000e+002  6,60000e+001  1,00493e+000  2,15085e+001  2,84362e-002  1,48821e+000  3,69982e+002  2,50000e+001  2,31998e+004  2,87893e+002  2,32015e+004  1,24093e-002  4,30973e-005  5,34808e-007  4,31006e-005
            35  3,12332e+001  2,98001e+002  7,10000e+001  1,00995e+000  2,15886e+001  2,98609e-002  1,48787e+000  3,69858e+002  2,50000e+001  2,32222e+004  2,92747e+002  2,32241e+004  1,26063e-002  4,30553e-005  5,42770e-007  4,30587e-005
            36  3,12239e+001  2,99000e+002  7,60000e+001  9,99525e-001  2,13417e+001  3,14552e-002  1,48750e+000  3,69684e+002  2,50000e+001  2,32408e+004  3,01584e+002  2,32427e+004  1,29765e-002  4,30206e-005  5,58257e-007  4,30242e-005
            37  3,12347e+001  3,07000e+002  8,10000e+001  1,02612e+000  2,18824e+001  3,32079e-002  1,48779e+000  3,69498e+002  2,50000e+001  2,32613e+004  3,14234e+002  2,32635e+004  1,35088e-002  4,29819e-005  5,80636e-007  4,29858e-005
            38  3,12136e+001  3,10000e+002  8,60000e+001  1,02470e+000  2,18268e+001  3,48361e-002  1,48949e+000  3,69286e+002  2,50000e+001  2,32796e+004  3,23917e+002  2,32818e+004  1,39142e-002  4,29478e-005  5,97587e-007  4,29520e-005
            39  3,10234e+001  3,20000e+002  9,10000e+001  1,00575e+000  2,14019e+001  3,58100e-002  1,49370e+000  3,69015e+002  2,50000e+001  2,32935e+004  3,18002e+002  2,32957e+004  1,36520e-002  4,29224e-005  5,85977e-007  4,29265e-005
            40  3,09919e+001  3,23000e+002  9,60000e+001  1,11644e+000  2,37342e+001  3,67903e-002  1,49771e+000  3,68658e+002  2,50000e+001  2,33064e+004  3,12227e+002  2,33085e+004  1,33966e-002  4,28990e-005  5,74703e-007  4,29029e-005
            41  3,09263e+001  3,34000e+002  1,01000e+002  9,63982e-001  2,04682e+001  3,74708e-002  1,49829e+000  3,68282e+002  2,50000e+001  2,33247e+004  2,99386e+002  2,33266e+004  1,28356e-002  4,28659e-005  5,50209e-007  4,28694e-005
cfrp_frq1_100_5_1N, 25.04.2021 16:39:09

File: dma/provino 3a/CFRP_f1_100_5_1N_dietro_3.txt
         Index            Ts             t             f             F             x         Phase            F0            x0            Tr            M'            M"            M*     tan_delta            C'            C"            C*
           [#]          [°C]           [s]          [Hz]           [N]          [um]         [rad]           [N]          [um]          [°C]         [MPa]         [MPa]         [MPa]            []       [1/MPa]       [1/MPa]       [1/MPa]
             0  2,69467e+001  2,10000e+001  9,99999e-001  5,20000e-001  3,91346e+001  4,66733e-002  3,10000e-001  2,01221e+002  2,50000e+001  6,50887e+003  3,04121e+002  6,51597e+003  4,67240e-002  1,53302e-004  7,16288e-006  1,53469e-004
             1  2,68722e+001  3,90000e+001  6,00000e+000  2,90392e-001  8,89334e+000  2,17384e-002  6,78750e-001  2,22466e+002  2,50000e+001  1,61444e+004  3,31762e+002  1,61478e+004  2,05496e-002  6,19147e-005  1,27232e-006  6,19278e-005
             2  2,67323e+001  5,70000e+001  1,10000e+001  3,30087e-001  7,52501e+000  1,64389e-002  9,24797e-001  2,32664e+002  2,50000e+001  2,17968e+004  3,04942e+002  2,17989e+004  1,39902e-002  4,58694e-005  6,41723e-007  4,58739e-005
             3  2,66807e+001  6,20000e+001  1,60000e+001  9,68846e-001  2,08260e+001  1,59893e-002  1,09055e+000  2,36753e+002  2,50000e+001  2,31424e+004  2,84392e+002  2,31442e+004  1,22888e-002  4,32042e-005  5,30927e-007  4,32074e-005
             4  2,67602e+001  7,40000e+001  2,10000e+001  9,87557e-001  2,05830e+001  1,62385e-002  1,18695e+000  2,39399e+002  2,50000e+001  2,38814e+004  2,69657e+002  2,38829e+004  1,12915e-002  4,18682e-005  4,72756e-007  4,18709e-005
             5  2,67929e+001  7,80000e+001  2,60000e+001  1,00795e+000  1,99547e+001  1,52522e-002  1,29669e+000  2,43352e+002  2,50000e+001  2,51679e+004  2,27387e+002  2,51689e+004  9,03480e-003  3,97299e-005  3,58952e-007  3,97316e-005
             6  2,67489e+001  8,70000e+001  3,10000e+001  1,01383e+000  1,98401e+001  1,77273e-002  1,38320e+000  2,45934e+002  2,50000e+001  2,54639e+004  2,62457e+002  2,54653e+004  1,03070e-002  3,92671e-005  4,04726e-007  3,92692e-005
             7  2,67964e+001  9,00000e+001  3,60000e+001  1,00700e+000  1,99612e+001  1,95818e-002  1,44126e+000  2,46633e+002  2,50000e+001  2,51275e+004  2,74874e+002  2,51290e+004  1,09392e-002  3,97923e-005  4,35295e-007  3,97947e-005
             8  2,68824e+001  9,80000e+001  4,10000e+001  1,00372e+000  2,00142e+001  2,10637e-002  1,48426e+000  2,46664e+002  2,50000e+001  2,49713e+004  2,79480e+002  2,49729e+004  1,11920e-002  4,00409e-005  4,48139e-007  4,00434e-005
             9  2,69095e+001  1,01000e+002  4,60000e+001  1,00661e+000  2,01587e+001  2,24876e-002  1,49553e+000  2,46566e+002  2,50000e+001  2,48564e+004  2,83017e+002  2,48580e+004  1,13861e-002  4,02259e-005  4,58017e-007  4,02285e-005
            10  2,69760e+001  1,08000e+002  5,10000e+001  1,00108e+000  2,00906e+001  2,38658e-002  1,49381e+000  2,46453e+002  2,50000e+001  2,47965e+004  2,86006e+002  2,47982e+004  1,15341e-002  4,03229e-005  4,65089e-007  4,03256e-005
            11  2,69110e+001  1,11000e+002  5,60000e+001  9,99768e-001  2,00714e+001  2,52264e-002  1,49262e+000  2,46375e+002  2,50000e+001  2,47813e+004  2,89069e+002  2,47830e+004  1,16648e-002  4,03475e-005  4,70644e-007  4,03502e-005
            12  2,69775e+001  1,20000e+002  6,10000e+001  1,00952e+000  2,02598e+001  2,65937e-002  1,49007e+000  2,46267e+002  2,50000e+001  2,47837e+004  2,92514e+002  2,47855e+004  1,18027e-002  4,03434e-005  4,76160e-007  4,03463e-005
            13  2,70193e+001  1,29000e+002  6,60000e+001  9,91500e-001  1,98880e+001  2,82744e-002  1,48894e+000  2,46131e+002  2,50000e+001  2,47890e+004  3,03941e+002  2,47909e+004  1,22611e-002  4,03344e-005  4,94545e-007  4,03374e-005
            14  2,70819e+001  1,40000e+002  7,10000e+001  1,00938e+000  2,02357e+001  3,00030e-002  1,49010e+000  2,46003e+002  2,50000e+001  2,47946e+004  3,16596e+002  2,47966e+004  1,27688e-002  4,03248e-005  5,14897e-007  4,03281e-005
            15  2,70672e+001  1,50000e+002  7,60000e+001  9,90974e-001  1,98546e+001  3,16919e-002  1,48969e+000  2,45884e+002  2,50000e+001  2,48012e+004  3,28270e+002  2,48033e+004  1,32361e-002  4,03136e-005  5,33594e-007  4,03171e-005
            16  2,71159e+001  1,59000e+002  8,10000e+001  1,03557e+000  2,07321e+001  3,29669e-002  1,48764e+000  2,45762e+002  2,50000e+001  2,48115e+004  3,29511e+002  2,48137e+004  1,32806e-002  4,02968e-005  5,35167e-007  4,03004e-005
            17  2,70542e+001  1,64000e+002  8,60000e+001  1,00966e+000  2,02004e+001  3,40703e-002  1,48613e+000  2,45652e+002  2,50000e+001  2,48180e+004  3,26359e+002  2,48202e+004  1,31501e-002  4,02863e-005  5,29768e-007  4,02898e-005
            18  2,69645e+001  1,74000e+002  9,10000e+001  1,03490e+000  2,06890e+001  3,50938e-002  1,48553e+000  2,45557e+002  2,50000e+001  2,48277e+004  3,21224e+002  2,48298e+004  1,29381e-002  4,02708e-005  5,21028e-007  4,02742e-005
            19  2,69892e+001  1,85000e+002  9,60000e+001  1,04007e+000  2,07736e+001  3,62687e-002  1,48587e+000  2,45467e+002  2,50000e+001  2,48396e+004  3,19967e+002  2,48417e+004  1,28813e-002  4,02516e-005  5,18493e-007  4,02549e-005
            20  2,68206e+001  1,95000e+002  1,01000e+002  1,10995e+000  2,21545e+001  3,70962e-002  1,48781e+000  2,45450e+002  2,50000e+001  2,48454e+004  3,09813e+002  2,48473e+004  1,24697e-002  4,02427e-005  5,01813e-007  4,02458e-005
            21  2,69354e+001  2,00000e+002  9,99999e-001  1,00000e+000  2,01566e+001  1,22234e-002  1,49500e+000  2,44181e+002  2,50000e+001  2,47165e+004  3,02409e+002  2,47184e+004  1,22351e-002  4,04527e-005  4,94942e-007  4,04557e-005
            22  2,68893e+001  2,13000e+002  6,00000e+000  1,00128e+000  2,02071e+001  1,25575e-002  1,48875e+000  2,44949e+002  2,50000e+001  2,46854e+004  2,79413e+002  2,46870e+004  1,13189e-002  4,05045e-005  4,58468e-007  4,05071e-005
            23  2,68232e+001  2,24000e+002  1,10000e+001  9,99705e-001  2,01650e+001  1,31497e-002  1,48706e+000  2,45241e+002  2,50000e+001  2,46976e+004  2,63373e+002  2,46990e+004  1,06639e-002  4,04851e-005  4,31729e-007  4,04874e-005
            24  2,68232e+001  2,24001e+002  1,60000e+001  1,00422e+000  2,02387e+001  1,41501e-002  1,49224e+000  2,45289e+002  2,50000e+001  2,47178e+004  2,57705e+002  2,47191e+004  1,04259e-002  4,04523e-005  4,21752e-007  4,04545e-005
            25  2,68360e+001  2,25000e+002  2,10000e+001  1,00112e+000  2,01628e+001  1,53383e-002  1,49494e+000  2,45347e+002  2,50000e+001  2,47325e+004  2,56720e+002  2,47338e+004  1,03799e-002  4,04283e-005  4,19640e-007  4,04305e-005
            26  2,68419e+001  2,31000e+002  2,60000e+001  1,00024e+000  2,01446e+001  1,59952e-002  1,49532e+000  2,45487e+002  2,50000e+001  2,47303e+004  2,42125e+002  2,47314e+004  9,79064e-003  4,04324e-005  3,95859e-007  4,04343e-005
            27  2,68130e+001  2,33000e+002  3,10000e+001  1,00436e+000  2,02184e+001  1,76311e-002  1,49610e+000  2,45576e+002  2,50000e+001  2,47384e+004  2,52385e+002  2,47397e+004  1,02022e-002  4,04187e-005  4,12358e-007  4,04208e-005
            28  2,67712e+001  2,36000e+002  3,60000e+001  1,00046e+000  2,01330e+001  1,91645e-002  1,49716e+000  2,45613e+002  2,50000e+001  2,47431e+004  2,60027e+002  2,47445e+004  1,05091e-002  4,04108e-005  4,24680e-007  4,04131e-005
            29  2,67565e+001  2,37000e+002  4,10000e+001  9,99915e-001  2,01151e+001  2,07153e-002  1,49791e+000  2,45646e+002  2,50000e+001  2,47473e+004  2,68108e+002  2,47487e+004  1,08338e-002  4,04038e-005  4,37728e-007  4,04061e-005
            30  2,67565e+001  2,46000e+002  4,60000e+001  1,00158e+000  2,01396e+001  2,22109e-002  1,49775e+000  2,45659e+002  2,50000e+001  2,47534e+004  2,74820e+002  2,47549e+004  1,11023e-002  4,03935e-005  4,48460e-007  4,03960e-005
            31  2,67652e+001  2,48000e+002  5,10000e+001  1,00076e+000  2,01143e+001  2,35506e-002  1,49608e+000  2,45702e+002  2,50000e+001  2,47586e+004  2,77584e+002  2,47602e+004  1,12116e-002  4,03849e-005  4,52780e-007  4,03875e-005
            32  2,67810e+001  2,49000e+002  5,60000e+001  1,00010e+000  2,00913e+001  2,46728e-002  1,49388e+000  2,45737e+002  2,50000e+001  2,47647e+004  2,74860e+002  2,47663e+004  1,10988e-002  4,03750e-005  4,48116e-007  4,03775e-005
            33  2,68159e+001  2,51000e+002  6,10000e+001  1,00442e+000  2,01658e+001  2,59062e-002  1,49208e+000  2,45718e+002  2,50000e+001  2,47733e+004  2,74982e+002  2,47749e+004  1,10999e-002  4,03610e-005  4,48004e-007  4,03635e-005
            34  2,68746e+001  2,57000e+002  6,60000e+001  9,90159e-001  1,98662e+001  2,74496e-002  1,49137e+000  2,45711e+002  2,50000e+001  2,47828e+004  2,82970e+002  2,47844e+004  1,14180e-002  4,03453e-005  4,60664e-007  4,03480e-005
            35  2,68891e+001  2,58000e+002  7,10000e+001  1,00035e+000  2,00549e+001  2,94083e-002  1,49169e+000  2,45708e+002  2,50000e+001  2,47943e+004  3,01520e+002  2,47962e+004  1,21608e-002  4,03258e-005  4,90396e-007  4,03288e-005
            36  2,68999e+001  2,60000e+002  7,60000e+001  9,98923e-001  2,00066e+001  3,12969e-002  1,49216e+000  2,45645e+002  2,50000e+001  2,48106e+004  3,18379e+002  2,48126e+004  1,28324e-002  4,02988e-005  5,17130e-007  4,03021e-005
            37  2,68960e+001  2,61000e+002  8,10000e+001  1,02514e+000  2,05040e+001  3,33656e-002  1,49253e+000  2,45514e+002  2,50000e+001  2,48351e+004  3,39954e+002  2,48374e+004  1,36885e-002  4,02580e-005  5,51070e-007  4,02618e-005
            38  2,67437e+001  2,69000e+002  8,60000e+001  1,05590e+000  2,10980e+001  3,41568e-002  1,49346e+000  2,45363e+002  2,50000e+001  2,48512e+004  3,29001e+002  2,48534e+004  1,32388e-002  4,02325e-005  5,32631e-007  4,02360e-005
            39  2,67106e+001  2,72000e+002  9,10000e+001  1,02596e+000  2,04766e+001  3,48272e-002  1,49544e+000  2,45217e+002  2,50000e+001  2,48697e+004  3,15000e+002  2,48717e+004  1,26660e-002  4,02032e-005  5,09214e-007  4,02064e-005
            40  2,66971e+001  2,73000e+002  9,60000e+001  9,99572e-001  1,99242e+001  3,60287e-002  1,49758e+000  2,45029e+002  2,50000e+001  2,48914e+004  3,14540e+002  2,48934e+004  1,26365e-002  4,01681e-005  5,07584e-007  4,01713e-005
            41  2,66183e+001  2,82000e+002  1,01000e+002  9,49613e-001  1,89029e+001  3,75741e-002  1,49831e+000  2,44800e+002  2,50000e+001  2,49139e+004  3,22858e+002  2,49160e+004  1,29589e-002  4,01314e-005  5,20060e-007  4,01348e-005
cfrp_frq1_100_5_1N, 25.04.2021 17:42:38

File: dma/provino 3a/CFRP_f1_100_5_1N_dietro_4.txt
         Index            Ts             t             f             F             x         Phase            F0            x0            Tr            M'            M"            M*     tan_delta            C'            C"            C*
           [#]          [°C]           [s]          [Hz]           [N]          [um]         [rad]           [N]          [um]          [°C]         [MPa]         [MPa]         [MPa]            []       [1/MPa]       [1/MPa]       [1/MPa]
             0  2,66133e+001  2,00000e+001  9,99999e-001  2,05000e-001  7,43093e+001  5,00345e-002  5,00000e-003  1,61995e+002  2,50000e+001  1,34502e+003  6,70957e+001  1,34670e+003  4,98844e-002  7,41635e-004  3,69960e-005  7,42557e-004
             1  2,65836e+001  3,80000e+001  6,00000e+000  2,26576e-001  1,17813e+001  2,41066e-002  4,51875e-001  2,01497e+002  2,50000e+001  9,45283e+003  2,15702e+002  9,45529e+003  2,28188e-002  1,05733e-004  2,41271e-006  1,05761e-004
             2  2,66161e+001  5,80000e+001  1,10000e+001  3,21759e-001  7,86508e+000  2,28095e-002  7,73313e-001  2,17692e+002  2,50000e+001  2,02995e+004  4,15309e+002  2,03038e+004  2,04591e-002  4,92416e-005  1,00744e-006  4,92519e-005
             3  2,66061e+001  6,10000e+001  1,60000e+001  9,70296e-001  2,32346e+001  2,03438e-002  9,81761e-001  2,25682e+002  2,50000e+001  2,07296e+004  3,46153e+002  2,07325e+004  1,66984e-002  4,82266e-005  8,05309e-007  4,82334e-005
             4  2,66618e+001  7,90000e+001  2,10000e+001  9,56409e-001  2,10648e+001  1,65100e-002  1,10341e+000  2,30724e+002  2,50000e+001  2,25735e+004  2,60852e+002  2,25750e+004  1,15557e-002  4,42938e-005  5,11845e-007  4,42968e-005
             5  2,66547e+001  8,00000e+001  2,60000e+001  1,01559e+000  1,99787e+001  1,54960e-002  1,24254e+000  2,37836e+002  2,50000e+001  2,53319e+004  2,35216e+002  2,53330e+004  9,28536e-003  3,94726e-005  3,66517e-007  3,94743e-005
             6  2,66692e+001  8,90000e+001  3,10000e+001  7,23235e-001  1,38329e+001  1,80364e-002  1,35583e+000  2,42052e+002  2,50000e+001  2,60672e+004  2,77058e+002  2,60687e+004  1,06286e-002  3,83581e-005  4,07693e-007  3,83602e-005
             7  2,66397e+001  9,20000e+001  3,60000e+001  1,01494e+000  1,99072e+001  1,97803e-002  1,42764e+000  2,43935e+002  2,50000e+001  2,54002e+004  2,83079e+002  2,54018e+004  1,11447e-002  3,93649e-005  4,38711e-007  3,93673e-005
             8  2,66596e+001  1,01000e+002  4,10000e+001  1,01006e+000  2,00358e+001  2,12954e-002  1,47765e+000  2,45221e+002  2,50000e+001  2,51048e+004  2,86954e+002  2,51064e+004  1,14302e-002  3,98279e-005  4,55243e-007  3,98305e-005
             9  2,66321e+001  1,04000e+002  4,60000e+001  9,99413e-001  1,99931e+001  2,27304e-002  1,49059e+000  2,45523e+002  2,50000e+001  2,48834e+004  2,89508e+002  2,48851e+004  1,16346e-002  4,01819e-005  4,67499e-007  4,01847e-005
            10  2,65559e+001  1,12000e+002  5,10000e+001  1,00650e+000  2,02225e+001  2,40925e-002  1,48898e+000  2,45443e+002  2,50000e+001  2,47675e+004  2,91404e+002  2,47692e+004  1,17656e-002  4,03699e-005  4,74976e-007  4,03727e-005
            11  2,65296e+001  1,15000e+002  5,60000e+001  1,00473e+000  2,02011e+001  2,53355e-002  1,48857e+000  2,45506e+002  2,50000e+001  2,47437e+004  2,91378e+002  2,47454e+004  1,17759e-002  4,04088e-005  4,75849e-007  4,04116e-005
            12  2,64731e+001  1,27000e+002  6,10000e+001  9,98905e-001  2,00706e+001  2,65785e-002  1,48856e+000  2,45613e+002  2,50000e+001  2,47536e+004  2,91767e+002  2,47553e+004  1,17868e-002  4,03925e-005  4,76101e-007  4,03953e-005
            13  2,65351e+001  1,37000e+002  6,60000e+001  9,94629e-001  1,99663e+001  2,80895e-002  1,49045e+000  2,45686e+002  2,50000e+001  2,47694e+004  2,99013e+002  2,47712e+004  1,20719e-002  4,03665e-005  4,87299e-007  4,03694e-005
            14  2,65697e+001  1,46000e+002  7,10000e+001  1,01498e+000  2,03542e+001  2,98278e-002  1,49269e+000  2,45677e+002  2,50000e+001  2,47867e+004  3,12055e+002  2,47887e+004  1,25896e-002  4,03377e-005  5,07835e-007  4,03409e-005
            15  2,65821e+001  1,57000e+002  7,60000e+001  1,00037e+000  2,00429e+001  3,17149e-002  1,49228e+000  2,45591e+002  2,50000e+001  2,48011e+004  3,28851e+002  2,48033e+004  1,32595e-002  4,03137e-005  5,34542e-007  4,03173e-005
            16  2,66183e+001  1,61000e+002  8,10000e+001  9,95268e-001  1,99240e+001  3,35799e-002  1,49077e+000  2,45506e+002  2,50000e+001  2,48129e+004  3,45078e+002  2,48153e+004  1,39072e-002  4,02939e-005  5,60376e-007  4,02978e-005
            17  2,65340e+001  1,72000e+002  8,60000e+001  9,99152e-001  1,99876e+001  3,49033e-002  1,48976e+000  2,45426e+002  2,50000e+001  2,48210e+004  3,47533e+002  2,48235e+004  1,40016e-002  4,02805e-005  5,63989e-007  4,02844e-005
            18  2,64911e+001  1,79000e+002  9,10000e+001  1,00934e+000  2,01772e+001  3,59271e-002  1,48933e+000  2,45307e+002  2,50000e+001  2,48286e+004  3,42384e+002  2,48309e+004  1,37899e-002  4,02686e-005  5,55300e-007  4,02724e-005
            19  2,64523e+001  1,88000e+002  9,60000e+001  9,90860e-001  1,97934e+001  3,68920e-002  1,48772e+000  2,45135e+002  2,50000e+001  2,48360e+004  3,35742e+002  2,48383e+004  1,35183e-002  4,02567e-005  5,44204e-007  4,02604e-005
            20  2,64345e+001  1,91000e+002  1,01000e+002  1,03970e+000  2,07558e+001  3,77032e-002  1,48565e+000  2,44988e+002  2,50000e+001  2,48409e+004  3,25167e+002  2,48430e+004  1,30900e-002  4,02494e-005  5,26864e-007  4,02528e-005
            21  2,67602e+001  1,98000e+002  9,99999e-001  1,00000e+000  2,01877e+001  1,11327e-002  1,50000e+000  2,43974e+002  2,50000e+001  2,46779e+004  2,74419e+002  2,46795e+004  1,11200e-002  4,05170e-005  4,50551e-007  4,05195e-005
            22  2,66692e+001  2,11000e+002  6,00000e+000  1,00567e+000  2,02896e+001  1,23611e-002  1,49063e+000  2,44950e+002  2,50000e+001  2,46931e+004  2,74544e+002  2,46946e+004  1,11183e-002  4,04922e-005  4,50202e-007  4,04947e-005
            23  2,64900e+001  2,19000e+002  1,10000e+001  1,00412e+000  2,02609e+001  1,32989e-002  1,48223e+000  2,45210e+002  2,50000e+001  2,46891e+004  2,67045e+002  2,46906e+004  1,08163e-002  4,04989e-005  4,38049e-007  4,05013e-005
            24  2,64770e+001  2,20000e+002  1,60000e+001  1,01607e+000  2,04901e+001  1,42724e-002  1,48880e+000  2,45407e+002  2,50000e+001  2,47022e+004  2,60628e+002  2,47036e+004  1,05508e-002  4,04777e-005  4,27070e-007  4,04799e-005
            25  2,64499e+001  2,22000e+002  2,10000e+001  9,99878e-001  2,01611e+001  1,56551e-002  1,49209e+000  2,45547e+002  2,50000e+001  2,47031e+004  2,64407e+002  2,47046e+004  1,07034e-002  4,04761e-005  4,33230e-007  4,04784e-005
            26  2,65548e+001  2,29000e+002  2,60000e+001  9,99965e-001  2,01611e+001  1,60918e-002  1,49250e+000  2,45676e+002  2,50000e+001  2,47028e+004  2,44291e+002  2,47040e+004  9,88920e-003  4,04773e-005  4,00288e-007  4,04793e-005
            27  2,66245e+001  2,31000e+002  3,10000e+001  9,99846e-001  2,01372e+001  1,76758e-002  1,49306e+000  2,45721e+002  2,50000e+001  2,47263e+004  2,53388e+002  2,47276e+004  1,02477e-002  4,04386e-005  4,14404e-007  4,04407e-005
            28  2,66269e+001  2,32000e+002  3,60000e+001  1,00052e+000  2,01371e+001  1,93896e-002  1,49548e+000  2,45698e+002  2,50000e+001  2,47394e+004  2,65678e+002  2,47408e+004  1,07391e-002  4,04167e-005  4,34038e-007  4,04191e-005
            29  2,66323e+001  2,34000e+002  4,10000e+001  1,00015e+000  2,01200e+001  2,11693e-002  1,49775e+000  2,45658e+002  2,50000e+001  2,47469e+004  2,79586e+002  2,47485e+004  1,12978e-002  4,04040e-005  4,56476e-007  4,04065e-005
            30  2,65482e+001  2,41000e+002  4,60000e+001  9,96303e-001  2,00375e+001  2,28487e-002  1,49734e+000  2,45608e+002  2,50000e+001  2,47481e+004  2,90892e+002  2,47498e+004  1,17541e-002  4,04015e-005  4,74884e-007  4,04043e-005
            31  2,65255e+001  2,43000e+002  5,10000e+001  1,00415e+000  2,01885e+001  2,41990e-002  1,49381e+000  2,45562e+002  2,50000e+001  2,47511e+004  2,93900e+002  2,47529e+004  1,18742e-002  4,03965e-005  4,79676e-007  4,03994e-005
            32  2,65212e+001  2,44000e+002  5,60000e+001  1,00438e+000  2,01872e+001  2,53895e-002  1,48934e+000  2,45517e+002  2,50000e+001  2,47521e+004  2,92846e+002  2,47538e+004  1,18312e-002  4,03950e-005  4,77921e-007  4,03979e-005
            33  2,65697e+001  2,46000e+002  6,10000e+001  9,95169e-001  1,99943e+001  2,63658e-002  1,48593e+000  2,45458e+002  2,50000e+001  2,47552e+004  2,86404e+002  2,47568e+004  1,15695e-002  4,03902e-005  4,67293e-007  4,03929e-005
            34  2,66531e+001  2,52000e+002  6,60000e+001  9,91174e-001  1,99047e+001  2,76329e-002  1,48508e+000  2,45388e+002  2,50000e+001  2,47597e+004  2,87340e+002  2,47613e+004  1,16052e-002  4,03828e-005  4,68649e-007  4,03856e-005
            35  2,66600e+001  2,53000e+002  7,10000e+001  9,95081e-001  1,99731e+001  2,91025e-002  1,48562e+000  2,45339e+002  2,50000e+001  2,47642e+004  2,93408e+002  2,47660e+004  1,18480e-002  4,03751e-005  4,78366e-007  4,03780e-005
            36  2,66873e+001  2,55000e+002  7,60000e+001  9,91148e-001  1,98829e+001  3,08312e-002  1,48617e+000  2,45255e+002  2,50000e+001  2,47699e+004  3,06057e+002  2,47717e+004  1,23560e-002  4,03655e-005  4,98757e-007  4,03686e-005
            37  2,67019e+001  2,56000e+002  8,10000e+001  1,01979e+000  2,04397e+001  3,26345e-002  1,48690e+000  2,45154e+002  2,50000e+001  2,47823e+004  3,20696e+002  2,47844e+004  1,29405e-002  4,03447e-005  5,22081e-007  4,03480e-005
            38  2,67161e+001  2,64000e+002  8,60000e+001  1,02324e+000  2,04909e+001  3,39658e-002  1,48929e+000  2,45068e+002  2,50000e+001  2,47947e+004  3,23397e+002  2,47968e+004  1,30430e-002  4,03243e-005  5,25949e-007  4,03278e-005
            39  2,67265e+001  2,67000e+002  9,10000e+001  1,03024e+000  2,06101e+001  3,50504e-002  1,49508e+000  2,44950e+002  2,50000e+001  2,48103e+004  3,19893e+002  2,48123e+004  1,28936e-002  4,02992e-005  5,19600e-007  4,03026e-005
            40  2,67508e+001  2,68000e+002  9,60000e+001  1,02053e+000  2,03934e+001  3,62389e-002  1,50200e+000  2,44754e+002  2,50000e+001  2,48271e+004  3,19044e+002  2,48292e+004  1,28506e-002  4,02719e-005  5,17519e-007  4,02752e-005
            41  2,67677e+001  2,77000e+002  1,01000e+002  9,54517e-001  1,90561e+001  3,72301e-002  1,50587e+000  2,44504e+002  2,50000e+001  2,48398e+004  3,13140e+002  2,48418e+004  1,26064e-002  4,02516e-005  5,07427e-007  4,02548e-005
cfrp_frq1_100_5_1N, 25.04.2021 17:53:32
