Repository: LolloCappo/Thermoelasticity-Interactive-Analysis

Thermoelastic Stress Analysis (TSA)
---------------------------------------------


Perform interactive frequency-based analysis for thermal acquisition and data visualization: digital lock-in and real-frequency reconstruction using FFT approach 

The reference signal is reconstruct digitaly, so need the frequency and the phase. The real frequency for the load can be different from the frequency set in the load/acquistion sistem. The digital signal may be out of phase with the infrared response and this will produce an apparent phase shift in the recorde thermoelastic signal.The "freq_detection" method try to reconstruction the reference signal from the thermal video, without the need of acquisiton.

Simple examples
---------------

Here is a simple example on how to use the code:

.. code-block:: python

   fs = 120 # Sampling rate [Hz]
   path = 'video.npy'
   analysis = pytsa.TSA(fa,path)
   fr = 40 # load frequency [Hz]
   analysis.freq_detection(fr,cordinate[0],cordinate[1],cordinate[2],cordinate[3],view=True)
   analysis.lockin()
   analysis.view_result()

.. image:: image/set_freq.png
   :width: 400

.. image:: image/cfrp_force_H_fa120_fr40.png
  :width: 400



Other examples are included (`base.py <https://github.com/LolloCappo/Thermoelasticity-Interactive-Analysis/tree/main/Esempi>`_)

File: dma/provino 3b/CFRP_f1_100_5_1N_1.txt
         Index            Ts             t             f             F             x         Phase            F0            x0            Tr            M'            M"            M*     tan_delta            C'            C"            C*
           [#]          [°C]           [s]          [Hz]           [N]          [um]         [rad]           [N]          [um]          [°C]         [MPa]         [MPa]         [MPa]            []       [1/MPa]       [1/MPa]       [1/MPa]
             0  2,28131e+001  2,10000e+001  9,99999e-001  3,50000e-002  9,57921e+001  3,56981e-002  0,00000e+000  2,50441e+002  2,50000e+001  2,32590e+003  8,24932e+001  2,32736e+003  3,54673e-002  4,29402e-004  1,52297e-005  4,29672e-004
             1  2,27668e+001  3,90000e+001  6,00000e+000  5,81212e-002  5,05820e+001  2,17175e-002  1,04687e-001  3,43842e+002  2,50000e+001  7,31982e+003  1,48214e+002  7,32132e+003  2,02484e-002  1,36559e-004  2,76510e-006  1,36587e-004
             2  2,29500e+001  5,70000e+001  1,10000e+001  6,96144e-002  4,12584e+001  1,47212e-002  1,66664e-001  3,91712e+002  2,50000e+001  1,07518e+004  1,29188e+002  1,07525e+004  1,20155e-002  9,29945e-005  1,11737e-006  9,30012e-005
             3  2,29760e+001  6,00000e+001  1,60000e+001  1,90624e-001  1,05475e+002  1,01717e-002  1,99708e-001  4,11018e+002  2,50000e+001  1,15169e+004  7,17329e+001  1,15172e+004  6,22847e-003  8,68253e-005  5,40789e-007  8,68270e-005
             4  2,28911e+001  7,10000e+001  2,10000e+001  1,93613e-001  1,03822e+002  6,09456e-003  2,19319e-001  4,21190e+002  2,50000e+001  1,18833e+004  1,08631e+001  1,18833e+004  9,14147e-004  8,41518e-005  7,69271e-008  8,41518e-005
             5  2,28650e+001  7,40000e+001  2,60000e+001  1,97062e-001  9,93123e+001  5,91936e-003  2,44169e-001  4,37431e+002  2,50000e+001  1,26434e+004 -6,26443e+000  1,26434e+004 -4,95469e-004  7,90925e-005 -3,91879e-008  7,90925e-005
             6  2,28493e+001  8,30000e+001  3,10000e+001  1,97618e-001  9,86425e+001  9,05466e-003  2,61942e-001  4,47867e+002  2,50000e+001  1,27635e+004  1,79713e+001  1,27636e+004  1,40802e-003  7,83480e-005  1,10315e-007  7,83481e-005
             7  2,28280e+001  8,60000e+001  3,60000e+001  1,95924e-001  1,00186e+002  1,16331e-002  2,69509e-001  4,50005e+002  2,50000e+001  1,24570e+004  3,43099e+001  1,24571e+004  2,75427e-003  8,02755e-005  2,21100e-007  8,02758e-005
             8  2,28078e+001  9,60000e+001  4,10000e+001  1,91880e-001  9,98280e+001  1,38480e-002  2,73162e-001  4,49238e+002  2,50000e+001  1,22412e+004  4,57425e+001  1,22413e+004  3,73675e-003  8,16900e-005  3,05255e-007  8,16905e-005
             9  2,27941e+001  1,01000e+002  4,60000e+001  2,00159e-001  1,05946e+002  1,44425e-002  2,72780e-001  4,47354e+002  2,50000e+001  1,20295e+004  3,72658e+001  1,20296e+004  3,09786e-003  8,31279e-005  2,57518e-007  8,31283e-005
            10  2,27728e+001  1,08000e+002  5,10000e+001  1,88756e-001  1,01442e+002  1,16807e-002  2,70682e-001  4,45154e+002  2,50000e+001  1,18452e+004 -1,06571e+001  1,18452e+004 -8,99700e-004  8,44226e-005 -7,59550e-008  8,44227e-005
            11  2,27758e+001  1,11000e+002  5,60000e+001  1,84736e-001  1,00679e+002  6,51807e-003  2,68918e-001  4,43977e+002  2,50000e+001  1,16774e+004 -8,52412e+001  1,16777e+004 -7,29967e-003  8,56309e-005 -6,25077e-007  8,56332e-005
            12  2,28404e+001  1,25000e+002  6,10000e+001  1,79856e-001  9,93826e+001  9,31140e-004  2,67378e-001  4,43150e+002  2,50000e+001  1,15131e+004 -1,62618e+002  1,15143e+004 -1,41246e-002  8,68400e-005 -1,22658e-006  8,68487e-005
            13  2,28010e+001  1,38000e+002  6,60000e+001  1,76215e-001  9,87158e+001  4,61960e-004  2,66181e-001  4,43130e+002  2,50000e+001  1,13525e+004 -1,79681e+002  1,13539e+004 -1,58274e-002  8,80641e-005 -1,39383e-006  8,80751e-005
            14  2,27539e+001  1,56000e+002  7,10000e+001  1,74842e-001  9,93245e+001  4,87895e-003  2,65278e-001  4,43273e+002  2,50000e+001  1,11919e+004 -1,41459e+002  1,11928e+004 -1,26394e-002  8,93360e-005 -1,12916e-006  8,93431e-005
            15  2,27438e+001  1,61000e+002  7,60000e+001  1,75178e-001  1,00977e+002  1,12674e-002  2,65000e-001  4,43525e+002  2,50000e+001  1,10266e+004 -8,24637e+001  1,10269e+004 -7,47859e-003  9,06845e-005 -6,78192e-007  9,06870e-005
            16  2,27299e+001  1,73000e+002  8,10000e+001  1,70112e-001  9,96554e+001  1,49765e-002  2,65000e-001  4,43793e+002  2,50000e+001  1,08458e+004 -5,42207e+001  1,08460e+004 -4,99922e-003  9,21990e-005 -4,60923e-007  9,22001e-005
            17  2,28086e+001  1,85000e+002  8,60000e+001  1,69135e-001  1,00486e+002  1,12998e-002  2,65000e-001  4,43817e+002  2,50000e+001  1,06897e+004 -1,05942e+002  1,06902e+004 -9,91060e-003  9,35386e-005 -9,27024e-007  9,35432e-005
            18  2,28266e+001  1,95000e+002  9,10000e+001  1,68183e-001  1,01296e+002 -2,40822e-003  2,65000e-001  4,43841e+002  2,50000e+001  1,05374e+004 -2,62001e+002  1,05407e+004 -2,48639e-002  9,48415e-005 -2,35813e-006  9,48708e-005
            19  2,28164e+001  2,00000e+002  9,60000e+001  1,64769e-001  1,00606e+002 -1,82984e-002  2,65000e-001  4,43881e+002  2,50000e+001  1,03838e+004 -4,36276e+002  1,03930e+004 -4,20149e-002  9,61338e-005 -4,03905e-006  9,62187e-005
            20  2,27708e+001  2,13000e+002  1,01000e+002  1,60740e-001  9,94674e+001 -2,86954e-002  2,65000e-001  4,44340e+002  2,50000e+001  1,02354e+004 -5,49394e+002  1,02501e+004 -5,36760e-002  9,74196e-005 -5,22909e-006  9,75598e-005
cfrp, 22.04.2021 14:00:12

File: dma/provino 3b/CFRP_f1_100_5_1N_3.txt
         Index            Ts             t             f             F             x         Phase            F0            x0            Tr            M'            M"            M*     tan_delta            C'            C"            C*
           [#]          [°C]           [s]          [Hz]           [N]          [um]         [rad]           [N]          [um]          [°C]         [MPa]         [MPa]         [MPa]            []       [1/MPa]       [1/MPa]       [1/MPa]
             0  2,26650e+001  2,20000e+001  9,99999e-001  0,00000e+000  1,01236e+002  2,79667e-001  0,00000e+000  1,97096e+002  2,50000e+001  0,00000e+000  0,00000e+000  0,00000e+000  0,00000e+000  0,00000e+000  0,00000e+000  0,00000e+000
             1  2,26553e+001  4,10000e+001  6,00000e+000  4,50000e-002  4,27240e+001  4,17044e-002  6,25000e-002  2,93688e+002  2,50000e+001  6,70537e+003  2,69970e+002  6,71081e+003  4,02617e-002  1,48893e-004  5,99468e-006  1,49013e-004
             2  2,26453e+001  5,90000e+001  1,10000e+001  6,71523e-002  4,27487e+001  1,81058e-002  1,28984e-001  3,49021e+002  2,50000e+001  1,00090e+004  1,54161e+002  1,00102e+004  1,54022e-002  9,98861e-005  1,53847e-006  9,98980e-005
             3  2,26413e+001  6,20000e+001  1,60000e+001  1,87030e-001  1,05382e+002  6,85064e-003  1,69991e-001  3,76215e+002  2,50000e+001  1,13098e+004  3,28550e+001  1,13099e+004  2,90500e-003  8,84181e-005  2,56855e-007  8,84185e-005
             4  2,26429e+001  7,40000e+001  2,10000e+001  1,89032e-001  1,03214e+002  5,61344e-003  1,93444e-001  3,92262e+002  2,50000e+001  1,16703e+004  5,04942e+000  1,16703e+004  4,32672e-004  8,56874e-005  3,70745e-008  8,56874e-005
             5  2,26487e+001  7,70000e+001  2,60000e+001  1,91614e-001  1,02650e+002  9,87291e-003  2,19834e-001  4,14446e+002  2,50000e+001  1,18935e+004  4,11633e+001  1,18936e+004  3,46100e-003  8,40786e-005  2,90996e-007  8,40791e-005
             6  2,26439e+001  8,60000e+001  3,10000e+001  1,91844e-001  9,92004e+001  9,05096e-003  2,43410e-001  4,30386e+002  2,50000e+001  1,23206e+004  1,73016e+001  1,23207e+004  1,40428e-003  8,11644e-005  1,13978e-007  8,11645e-005
             7  2,26437e+001  9,00000e+001  3,60000e+001  1,94547e-001  1,00654e+002  1,25923e-002  2,56624e-001  4,37551e+002  2,50000e+001  1,23117e+004  4,57277e+001  1,23118e+004  3,71416e-003  8,12223e-005  3,01673e-007  8,12228e-005
             8  2,26446e+001  9,90000e+001  4,10000e+001  1,90109e-001  9,94196e+001  1,30595e-002  2,64428e-001  4,41470e+002  2,50000e+001  1,21781e+004  3,58971e+001  1,21782e+004  2,94768e-003  8,21139e-005  2,42045e-007  8,21142e-005
             9  2,26496e+001  1,02000e+002  4,60000e+001  1,89618e-001  1,00383e+002  1,15711e-002  2,66014e-001  4,42292e+002  2,50000e+001  1,20276e+004  2,69783e+000  1,20276e+004  2,24303e-004  8,31421e-005  1,86490e-008  8,31421e-005
            10  2,26392e+001  1,10000e+002  5,10000e+001  1,89612e-001  1,01770e+002  7,89689e-003  2,64596e-001  4,41543e+002  2,50000e+001  1,18604e+004 -5,55816e+001  1,18605e+004 -4,68631e-003  8,43123e-005 -3,95114e-007  8,43132e-005
            11  2,26413e+001  1,14000e+002  5,60000e+001  1,84583e-001  1,00461e+002  3,91077e-003  2,63369e-001  4,41505e+002  2,50000e+001  1,16928e+004 -1,15865e+002  1,16934e+004 -9,90904e-003  8,55140e-005 -8,47362e-007  8,55182e-005
            12  2,26409e+001  1,23000e+002  6,10000e+001  1,79846e-001  9,92325e+001  7,11625e-004  2,62365e-001  4,41677e+002  2,50000e+001  1,15299e+004 -1,65389e+002  1,15311e+004 -1,43443e-002  8,67129e-005 -1,24384e-006  8,67219e-005
            13  2,27170e+001  1,37000e+002  6,60000e+001  1,76195e-001  9,85413e+001  2,11255e-003  2,61814e-001  4,42084e+002  2,50000e+001  1,13716e+004 -1,61196e+002  1,13728e+004 -1,41753e-002  8,79206e-005 -1,24630e-006  8,79295e-005
            14  2,26928e+001  1,56000e+002  7,10000e+001  1,75156e-001  9,93306e+001  7,12255e-003  2,61788e-001  4,42425e+002  2,50000e+001  1,12116e+004 -1,16533e+002  1,12122e+004 -1,03940e-002  8,91837e-005 -9,26975e-007  8,91885e-005
            15  2,26772e+001  1,61000e+002  7,60000e+001  1,74842e-001  1,00579e+002  1,29297e-002  2,62196e-001  4,42917e+002  2,50000e+001  1,10492e+004 -6,42516e+001  1,10494e+004 -5,81507e-003  9,05015e-005 -5,26272e-007  9,05030e-005
            16  2,26441e+001  1,70000e+002  8,10000e+001  1,69811e-001  9,92878e+001  1,39800e-002  2,62672e-001  4,43294e+002  2,50000e+001  1,08667e+004 -6,51613e+001  1,08669e+004 -5,99641e-003  9,20209e-005 -5,51795e-007  9,20225e-005
            17  2,26296e+001  1,79000e+002  8,60000e+001  1,69273e-001  1,00382e+002  9,20421e-003  2,62909e-001  4,43326e+002  2,50000e+001  1,07094e+004 -1,28596e+002  1,07102e+004 -1,20078e-002  9,33625e-005 -1,12108e-006  9,33692e-005
            18  2,26885e+001  1,89000e+002  9,10000e+001  1,68336e-001  1,01207e+002 -3,01337e-003  2,63381e-001  4,43646e+002  2,50000e+001  1,05561e+004 -2,68863e+002  1,05596e+004 -2,54698e-002  9,46701e-005 -2,41123e-006  9,47008e-005
            19  2,26759e+001  1,92000e+002  9,60000e+001  1,64579e-001  1,00366e+002 -1,62689e-002  2,64357e-001  4,44300e+002  2,50000e+001  1,03975e+004 -4,15701e+002  1,04058e+004 -3,99808e-002  9,60232e-005 -3,83908e-006  9,60999e-005
            20  2,27317e+001  2,04000e+002  1,01000e+002  1,60809e-001  9,94635e+001 -2,63139e-002  2,65357e-001  4,44908e+002  2,50000e+001  1,02414e+004 -5,25247e+002  1,02549e+004 -5,12864e-002  9,73864e-005 -4,99460e-006  9,75144e-005
cfrp, 22.04.2021 14:09:32

File: dma/provino 3b/CFRP_f1_100_5_1N_4.txt
         Index            Ts             t             f             F             x         Phase            F0            x0            Tr            M'            M"            M*     tan_delta            C'            C"            C*
           [#]          [°C]           [s]          [Hz]           [N]          [um]         [rad]           [N]          [um]          [°C]         [MPa]         [MPa]         [MPa]            []       [1/MPa]       [1/MPa]       [1/MPa]
             0  2,26282e+001  2,10000e+001  9,99999e-001  3,50000e-002  9,61121e+001  6,83719e-003  0,00000e+000  2,57833e+002  2,50000e+001  2,31956e+003  1,52801e+001  2,31961e+003  6,58750e-003  4,31098e-004  2,83986e-006  4,31107e-004
             1  2,26856e+001  3,90000e+001  6,00000e+000  5,81222e-002  5,06106e+001  1,11829e-002  1,03125e-001  3,49085e+002  2,50000e+001  7,31696e+003  7,10226e+001  7,31730e+003  9,70658e-003  1,36656e-004  1,32646e-006  1,36662e-004
             2  2,27647e+001  5,70000e+001  1,10000e+001  6,94992e-002  4,12521e+001  1,01975e-002  1,65656e-001  3,95419e+002  2,50000e+001  1,07361e+004  8,03948e+001  1,07364e+004  7,48828e-003  9,31386e-005  6,97448e-007  9,31412e-005
             3  2,27438e+001  6,00000e+001  1,60000e+001  1,91006e-001  1,05789e+002  7,65563e-003  1,99729e-001  4,13929e+002  2,50000e+001  1,15059e+004  4,26939e+001  1,15060e+004  3,71060e-003  8,69106e-005  3,22491e-007  8,69112e-005
             4  2,26931e+001  7,00000e+001  2,10000e+001  1,93522e-001  1,03989e+002  7,44471e-003  2,19408e-001  4,23642e+002  2,50000e+001  1,18586e+004  2,68629e+001  1,18586e+004  2,26528e-003  8,43269e-005  1,91024e-007  8,43271e-005
             5  2,26857e+001  7,30000e+001  2,60000e+001  1,96412e-001  9,94244e+001  9,39253e-003  2,43836e-001  4,39337e+002  2,50000e+001  1,25874e+004  3,75153e+001  1,25875e+004  2,98039e-003  7,94438e-005  2,36773e-007  7,94442e-005
             6  2,26647e+001  8,20000e+001  3,10000e+001  1,97248e-001  9,90383e+001  1,16644e-002  2,61784e-001  4,49477e+002  2,50000e+001  1,26886e+004  5,10054e+001  1,26887e+004  4,01979e-003  7,88097e-005  3,16798e-007  7,88104e-005
             7  2,26562e+001  8,50000e+001  3,60000e+001  1,95193e-001  1,00365e+002  1,33980e-002  2,69493e-001  4,51608e+002  2,50000e+001  1,23883e+004  5,60017e+001  1,23885e+004  4,52052e-003  8,07195e-005  3,64894e-007  8,07203e-005
             8  2,26286e+001  9,60000e+001  4,10000e+001  1,91402e-001  1,00014e+002  1,43551e-002  2,73148e-001  4,50992e+002  2,50000e+001  1,21880e+004  5,17298e+001  1,21881e+004  4,24432e-003  8,20463e-005  3,48230e-007  8,20470e-005
             9  2,26225e+001  1,00000e+002  4,60000e+001  1,95462e-001  1,03812e+002  1,35675e-002  2,72755e-001  4,49312e+002  2,50000e+001  1,19886e+004  2,66403e+001  1,19887e+004  2,22213e-003  8,34120e-005  1,85352e-007  8,34122e-005
            10  2,25962e+001  1,11000e+002  5,10000e+001  1,88123e-001  1,01415e+002  1,00628e-002  2,70571e-001  4,47194e+002  2,50000e+001  1,18085e+004 -2,97437e+001  1,18086e+004 -2,51883e-003  8,46839e-005 -2,13305e-007  8,46842e-005
            11  2,25936e+001  1,12000e+002  5,60000e+001  1,83492e-001  1,00234e+002  4,88321e-003  2,68435e-001  4,45711e+002  2,50000e+001  1,16501e+004 -1,04103e+002  1,16506e+004 -8,93579e-003  8,58291e-005 -7,66950e-007  8,58325e-005
            12  2,25727e+001  1,26000e+002  6,10000e+001  1,83528e-001  1,01505e+002 -2,18122e-004  2,66536e-001  4,44751e+002  2,50000e+001  1,15023e+004 -1,75697e+002  1,15037e+004 -1,52749e-002  8,69187e-005 -1,32767e-006  8,69289e-005
            13  2,25805e+001  1,36000e+002  6,60000e+001  1,75930e-001  9,84905e+001 -7,45394e-005  2,65590e-001  4,44806e+002  2,50000e+001  1,13600e+004 -1,85900e+002  1,13616e+004 -1,63644e-002  8,80044e-005 -1,44014e-006  8,80161e-005
            14  2,26468e+001  1,59000e+002  7,10000e+001  1,76194e-001  9,98346e+001  4,19093e-003  2,65139e-001  4,45014e+002  2,50000e+001  1,12207e+004 -1,49551e+002  1,12217e+004 -1,33281e-002  8,91048e-005 -1,18760e-006  8,91127e-005
            15  2,26431e+001  1,69000e+002  7,60000e+001  1,71662e-001  9,85475e+001  1,06553e-002  2,65000e-001  4,45221e+002  2,50000e+001  1,10717e+004 -8,95827e+001  1,10720e+004 -8,09116e-003  9,03147e-005 -7,30750e-007  9,03176e-005
            16  2,26348e+001  1,72000e+002  8,10000e+001  1,73295e-001  1,01121e+002  1,31902e-002  2,65000e-001  4,45491e+002  2,50000e+001  1,08886e+004 -7,38975e+001  1,08888e+004 -6,78671e-003  9,18353e-005 -6,23259e-007  9,18374e-005
            17  2,27131e+001  1,86000e+002  8,60000e+001  1,69257e-001  1,00180e+002  9,49056e-003  2,65000e-001  4,45532e+002  2,50000e+001  1,07300e+004 -1,25769e+002  1,07308e+004 -1,17212e-002  9,31836e-005 -1,09223e-006  9,31900e-005
            18  2,27483e+001  1,98000e+002  9,10000e+001  1,68092e-001  1,00763e+002  1,59498e-004  2,65000e-001  4,45796e+002  2,50000e+001  1,05882e+004 -2,36044e+002  1,05908e+004 -2,22931e-002  9,43979e-005 -2,10443e-006  9,44214e-005
            19  2,27442e+001  2,07000e+002  9,60000e+001  1,64917e-001  1,00172e+002 -1,44877e-002  2,65000e-001  4,46526e+002  2,50000e+001  1,04398e+004 -3,98757e+002  1,04474e+004 -3,81958e-002  9,56475e-005 -3,65333e-006  9,57172e-005
            20  2,27557e+001  2,11000e+002  1,01000e+002  1,61067e-001  9,93187e+001 -2,66776e-002  2,65000e-001  4,47495e+002  2,50000e+001  1,02727e+004 -5,30599e+002  1,02864e+004 -5,16514e-002  9,70864e-005 -5,01465e-006  9,72159e-005
cfrp, 22.04.2021 14:15:06

File: dma/provino 3b/CFRP_f1_100_5_1N_5.txt
         Index            Ts             t             f             F             x         Phase            F0            x0            Tr            M'            M"            M*     tan_delta            C'            C"            C*
           [#]          [°C]           [s]          [Hz]           [N]          [um]         [rad]           [N]          [um]          [°C]         [MPa]         [MPa]         [MPa]            []       [1/MPa]       [1/MPa]       [1/MPa]
             0  2,25634e+001  2,10000e+001  9,99999e-001  3,50000e-002  9,60887e+001  9,56443e-003  0,00000e+000  2,58999e+002  2,50000e+001  2,32007e+003  2,16122e+001  2,32017e+003  9,31530e-003  4,30984e-004  4,01474e-006  4,31002e-004
             1  2,26343e+001  3,90000e+001  6,00000e+000  5,81300e-002  5,06200e+001  1,27150e-002  1,03125e-001  3,49736e+002  2,50000e+001  7,31647e+003  8,22338e+001  7,31693e+003  1,12396e-002  1,36661e-004  1,53600e-006  1,36669e-004
             2  2,26621e+001  5,70000e+001  1,10000e+001  6,94782e-002  4,12676e+001  1,12704e-002  1,65656e-001  3,96060e+002  2,50000e+001  1,07287e+004  9,18589e+001  1,07291e+004  8,56196e-003  9,32009e-005  7,97983e-007  9,32044e-005
             3  2,26530e+001  6,00000e+001  1,60000e+001  1,91157e-001  1,05892e+002  8,46263e-003  1,99729e-001  4,14643e+002  2,50000e+001  1,15038e+004  5,19762e+001  1,15039e+004  4,51818e-003  8,69261e-005  3,92748e-007  8,69270e-005
             4  2,26330e+001  7,10000e+001  2,10000e+001  1,93747e-001  1,03948e+002  6,50207e-003  2,19408e-001  4,24348e+002  2,50000e+001  1,18770e+004  1,57009e+001  1,18770e+004  1,32195e-003  8,41961e-005  1,11303e-007  8,41962e-005
             5  2,26245e+001  7,40000e+001  2,60000e+001  1,96344e-001  9,91962e+001  9,10624e-003  2,43836e-001  4,40149e+002  2,50000e+001  1,26120e+004  3,39753e+001  1,26121e+004  2,69388e-003  7,92888e-005  2,13595e-007  7,92891e-005
             6  2,26080e+001  8,40000e+001  3,10000e+001  1,97699e-001  9,89246e+001  1,09713e-002  2,61784e-001  4,50182e+002  2,50000e+001  1,27323e+004  4,23497e+001  1,27324e+004  3,32616e-003  7,85395e-005  2,61235e-007  7,85399e-005
             7  2,25999e+001  8,70000e+001  3,60000e+001  2,00302e-001  1,02324e+002  1,34076e-002  2,69367e-001  4,52001e+002  2,50000e+001  1,24692e+004  5,64868e+001  1,24693e+004  4,53012e-003  8,01962e-005  3,63298e-007  8,01970e-005
             8  2,25777e+001  9,60000e+001  4,10000e+001  1,91175e-001  9,94541e+001  1,44614e-002  2,72466e-001  4,50763e+002  2,50000e+001  1,22421e+004  5,32620e+001  1,22423e+004  4,35071e-003  8,16835e-005  3,55381e-007  8,16843e-005
             9  2,25773e+001  9,90000e+001  4,60000e+001  1,89727e-001  1,00478e+002  1,43645e-002  2,71201e-001  4,48350e+002  2,50000e+001  1,20231e+004  3,63072e+001  1,20231e+004  3,01979e-003  8,31727e-005  2,51164e-007  8,31731e-005
            10  2,25688e+001  1,11000e+002  5,10000e+001  1,92651e-001  1,03673e+002  1,11651e-002  2,68449e-001  4,45763e+002  2,50000e+001  1,18293e+004 -1,67463e+001  1,18294e+004 -1,41566e-003  8,45354e-005 -1,19673e-007  8,45355e-005
            11  2,25634e+001  1,14000e+002  5,60000e+001  1,92657e-001  1,05184e+002  5,98336e-003  2,66194e-001  4,44368e+002  2,50000e+001  1,16564e+004 -9,13255e+001  1,16568e+004 -7,83478e-003  8,57843e-005 -6,72101e-007  8,57870e-005
            12  2,26292e+001  1,25000e+002  6,10000e+001  1,79741e-001  9,94902e+001  4,71796e-004  2,64190e-001  4,43452e+002  2,50000e+001  1,14933e+004 -1,67621e+002  1,14945e+004 -1,45843e-002  8,69891e-005 -1,26868e-006  8,69983e-005
            13  2,26732e+001  1,34000e+002  6,60000e+001  1,75711e-001  9,85749e+001 -1,49600e-004  2,62829e-001  4,43085e+002  2,50000e+001  1,13361e+004 -1,86361e+002  1,13377e+004 -1,64395e-002  8,81897e-005 -1,44980e-006  8,82016e-005
            14  2,27251e+001  1,43000e+002  7,10000e+001  1,71155e-001  9,73469e+001  4,07651e-003  2,61951e-001  4,42756e+002  2,50000e+001  1,11783e+004 -1,50265e+002  1,11794e+004 -1,34426e-002  8,94425e-005 -1,20234e-006  8,94506e-005
            15  2,26738e+001  1,55000e+002  7,60000e+001  1,74630e-001  1,00765e+002  1,07201e-002  2,61709e-001  4,42709e+002  2,50000e+001  1,10152e+004 -8,84106e+001  1,10155e+004 -8,02625e-003  9,07779e-005 -7,28606e-007  9,07809e-005
            16  2,26605e+001  1,58000e+002  8,10000e+001  1,69865e-001  9,96463e+001  1,36786e-002  2,61836e-001  4,42781e+002  2,50000e+001  1,08310e+004 -6,82130e+001  1,08312e+004 -6,29795e-003  9,23241e-005 -5,81453e-007  9,23259e-005
            17  2,27655e+001  1,71000e+002  8,60000e+001  1,68515e-001  1,00185e+002  1,06619e-002  2,62342e-001  4,42907e+002  2,50000e+001  1,06826e+004 -1,12690e+002  1,06832e+004 -1,05490e-002  9,36001e-005 -9,87383e-007  9,36053e-005
            18  2,26548e+001  1,83000e+002  9,10000e+001  1,67671e-001  1,00892e+002 -3,18657e-004  2,63060e-001  4,43045e+002  2,50000e+001  1,05480e+004 -2,40197e+002  1,05507e+004 -2,27718e-002  9,47557e-005 -2,15776e-006  9,47802e-005
            19  2,26955e+001  1,94000e+002  9,60000e+001  1,64695e-001  1,00380e+002 -1,74119e-002  2,63491e-001  4,42965e+002  2,50000e+001  1,04029e+004 -4,27834e+002  1,04117e+004 -4,11264e-002  9,59647e-005 -3,94668e-006  9,60458e-005
            20  2,26739e+001  1,97000e+002  1,01000e+002  1,60921e-001  9,95087e+001 -3,19742e-002  2,64083e-001  4,43200e+002  2,50000e+001  1,02408e+004 -5,83387e+002  1,02574e+004 -5,69669e-002  9,73327e-005 -5,54474e-006  9,74905e-005
cfrp, 22.04.2021 14:19:56

File: dma/provino 3b/CFRP_f1_100_5_1N_dietro_2.txt
         Index            Ts             t             f             F             x         Phase            F0            x0            Tr            M'            M"            M*     tan_delta            C'            C"            C*
           [#]          [°C]           [s]          [Hz]           [N]          [um]         [rad]           [N]          [um]          [°C]         [MPa]         [MPa]         [MPa]            []       [1/MPa]       [1/MPa]       [1/MPa]
             0  2,26040e+001  2,10000e+001  9,99999e-001  0,00000e+000  1,00877e+002  1,18316e-001  0,00000e+000  1,97244e+002  2,50000e+001  0,00000e+000  0,00000e+000  0,00000e+000  0,00000e+000  0,00000e+000  0,00000e+000  0,00000e+000
             1  2,25423e+001  3,90000e+001  6,00000e+000  2,00000e-002  4,57440e+001  4,18095e-002  4,68750e-002  2,98348e+002  2,50000e+001  2,78274e+003  1,12304e+002  2,78500e+003  4,03573e-002  3,58774e-004  1,44791e-005  3,59066e-004
             2  2,25722e+001  5,80000e+001  1,10000e+001  5,44340e-002  5,01074e+001  2,67078e-002  1,09219e-001  3,60070e+002  2,50000e+001  6,91937e+003  1,66123e+002  6,92136e+003  2,40083e-002  1,44439e-004  3,46773e-006  1,44480e-004
             3  2,25575e+001  6,10000e+001  1,60000e+001  1,59346e-001  1,10769e+002  1,93967e-002  1,50145e-001  3,91956e+002  2,50000e+001  9,16489e+003  1,41679e+002  9,16599e+003  1,54589e-002  1,09086e-004  1,68635e-006  1,09099e-004
             4  2,25453e+001  7,80000e+001  2,10000e+001  1,67333e-001  1,07870e+002  1,89295e-002  1,73275e-001  4,10653e+002  2,50000e+001  9,88271e+003  1,35963e+002  9,88365e+003  1,37576e-002  1,01168e-004  1,39183e-006  1,01177e-004
             5  2,25653e+001  8,10000e+001  2,60000e+001  1,68411e-001  1,04152e+002  2,09051e-002  1,98492e-001  4,35573e+002  2,50000e+001  1,03005e+004  1,49365e+002  1,03015e+004  1,45008e-002  9,70627e-005  1,40749e-006  9,70729e-005
             6  2,25379e+001  9,00000e+001  3,10000e+001  1,75845e-001  9,97948e+001  2,05756e-002  2,22562e-001  4,54394e+002  2,50000e+001  1,12242e+004  1,45213e+002  1,12251e+004  1,29375e-002  8,90784e-005  1,15245e-006  8,90858e-005
             7  2,25329e+001  9,30000e+001  3,60000e+001  1,77201e-001  9,97180e+001  2,37755e-002  2,37813e-001  4,63681e+002  2,50000e+001  1,13175e+004  1,68698e+002  1,13187e+004  1,49060e-002  8,83394e-005  1,31679e-006  8,83492e-005
             8  2,25261e+001  1,00000e+002  4,10000e+001  1,75647e-001  1,00014e+002  2,50137e-002  2,48072e-001  4,69405e+002  2,50000e+001  1,11829e+004  1,66749e+002  1,11842e+004  1,49110e-002  8,94023e-005  1,33308e-006  8,94122e-005
             9  2,25690e+001  1,03000e+002  4,60000e+001  1,79512e-001  1,03547e+002  2,24866e-002  2,51610e-001  4,71985e+002  2,50000e+001  1,10372e+004  1,23039e+002  1,10379e+004  1,11477e-002  9,05911e-005  1,00988e-006  9,05967e-005
            10  2,26205e+001  1,12000e+002  5,10000e+001  1,73919e-001  1,01889e+002  1,73840e-002  2,51855e-001  4,72680e+002  2,50000e+001  1,08654e+004  5,22351e+001  1,08655e+004  4,80746e-003  9,20330e-005  4,42445e-007  9,20340e-005
            11  2,26212e+001  1,17000e+002  5,60000e+001  1,71765e-001  1,02236e+002  1,19816e-002  2,52028e-001  4,73779e+002  2,50000e+001  1,06917e+004 -1,95873e+001  1,06917e+004 -1,83201e-003  9,35301e-005 -1,71348e-007  9,35302e-005
            12  2,27218e+001  1,24000e+002  6,10000e+001  1,65108e-001  9,97001e+001  1,06841e-002  2,51800e-001  4,74421e+002  2,50000e+001  1,05358e+004 -4,59736e+001  1,05359e+004 -4,36357e-003  9,49129e-005 -4,14159e-007  9,49138e-005
            13  2,27157e+001  1,33000e+002  6,60000e+001  1,09611e-001  6,71948e+001  1,55479e-002  2,51726e-001  4,74781e+002  2,50000e+001  1,03749e+004 -7,56927e+000  1,03749e+004 -7,29577e-004  9,63866e-005 -7,03214e-008  9,63867e-005
            14  2,27674e+001  1,47000e+002  7,10000e+001  1,60205e-001  9,98812e+001  2,42137e-002  2,52026e-001  4,75103e+002  2,50000e+001  1,01977e+004  6,84161e+001  1,01980e+004  6,70895e-003  9,80565e-005  6,57856e-007  9,80587e-005
            15  2,27735e+001  1,50000e+002  7,60000e+001  1,59408e-001  1,01256e+002  3,09984e-002  2,52006e-001  4,75344e+002  2,50000e+001  1,00052e+004  1,22721e+002  1,00059e+004  1,22658e-002  9,99332e-005  1,22576e-006  9,99407e-005
            16  2,26578e+001  1,63000e+002  8,10000e+001  1,54453e-001  1,00392e+002  3,69675e-002  2,51356e-001  4,75131e+002  2,50000e+001  9,77327e+003  1,66214e+002  9,77468e+003  1,70070e-002  1,02290e-004  1,73965e-006  1,02305e-004
            17  2,26187e+001  1,72000e+002  8,60000e+001  1,50214e-001  9,95215e+001  3,11515e-002  2,49868e-001  4,74104e+002  2,50000e+001  9,58526e+003  9,54127e+001  9,58574e+003  9,95410e-003  1,04317e-004  1,03838e-006  1,04322e-004
            18  2,25776e+001  1,83000e+002  9,10000e+001  1,48866e-001  1,00576e+002  1,97549e-002  2,48280e-001  4,72421e+002  2,50000e+001  9,39611e+003 -2,51922e+001  9,39614e+003 -2,68113e-003  1,06426e-004 -2,85342e-007  1,06427e-004
            19  2,25585e+001  1,87000e+002  9,60000e+001  1,44868e-001  9,99360e+001  2,30233e-002  2,47286e-001  4,71247e+002  2,50000e+001  9,19829e+003 -5,90668e+000  9,19829e+003 -6,42150e-004  1,08716e-004 -6,98118e-008  1,08716e-004
            20  2,25280e+001  1,95000e+002  1,01000e+002  1,40936e-001  9,92415e+001  3,64801e-002  2,47012e-001  4,71435e+002  2,50000e+001  9,00640e+003  1,04399e+002  9,00701e+003  1,15916e-002  1,11017e-004  1,28687e-006  1,11025e-004
cfrp, 22.04.2021 14:29:25
