Repository: LolloCappo/Thermoelasticity-Interactive-Analysis

Thermoelastic Stress Analysis (TSA)
---------------------------------------------


Perform interactive frequency-based analysis for thermal acquisition and data visualization: digital lock-in and real-frequency reconstruction using FFT approach 

The reference signal is reconstruct digitaly, so need the frequency and the phase. The real frequency for the load can be different from the frequency set in the load/acquistion sistem. The digital signal may be out of phase with the infrared response and this will produce an apparent phase shift in the recorde thermoelastic signal.The "freq_detection" method try to reconstruction the reference signal from the thermal video, without the need of acquisiton.

Simple examples
---------------

Here is a simple example on how to use the code:

.. code-block:: python

   fs = 120 # Sampling rate [Hz]
   path = 'video.npy'
   analysis = pytsa.TSA(fa,path)
   fr = 40 # load frequency [Hz]
   analysis.freq_detection(fr,cordinate[0],cordinate[1],cordinate[2],cordinate[3],view=True)
   analysis.lockin()
   analysis.view_result()

.. image:: image/set_freq.png
   :width: 400

.. image:: image/cfrp_force_H_fa120_fr40.png
  :width: 400



Other examples are included (`base.py <https://github.com/LolloCappo/Thermoelasticity-Interactive-Analysis/tree/main/Esempi>`_)

File: dma/provino 3c/CFRP_f1_100_5_1N_1.txt
         Index            Ts             t             f             F             x         Phase            F0            x0            Tr            M'            M"            M*     tan_delta            C'            C"            C*
           [#]          [°C]           [s]          [Hz]           [N]          [um]         [rad]           [N]          [um]          [°C]         [MPa]         [MPa]         [MPa]            []       [1/MPa]       [1/MPa]       [1/MPa]
             0  2,22774e+001  2,00000e+001  9,99999e-001  4,65000e-001  4,72896e+001  4,43022e-002  3,00000e-001  2,00681e+002  2,50000e+001  5,59787e+003  2,47348e+002  5,60333e+003  4,41862e-002  1,78291e-004  7,87801e-006  1,78465e-004
             1  2,20417e+001  3,90000e+001  6,00000e+000  2,59923e-001  1,41656e+001  3,24738e-002  6,15625e-001  2,34566e+002  2,50000e+001  1,04727e+004  3,26146e+002  1,04778e+004  3,11424e-002  9,53938e-005  2,97079e-006  9,54400e-005
             2  2,20032e+001  5,70000e+001  1,10000e+001  2,85417e-001  1,25954e+001  2,95438e-002  8,50719e-001  2,58065e+002  2,50000e+001  1,29482e+004  3,49412e+002  1,29529e+004  2,69854e-002  7,71747e-005  2,08259e-006  7,72028e-005
             3  2,19436e+001  6,20000e+001  1,60000e+001  9,87741e-001  4,20253e+001  3,27501e-002  1,02839e+000  2,70412e+002  2,50000e+001  1,34311e+004  3,89192e+002  1,34368e+004  2,89769e-002  7,43914e-005  2,15563e-006  7,44226e-005
             4  2,19408e+001  7,50000e+001  2,10000e+001  2,96295e-001  1,23012e+001  2,84748e-002  1,13470e+000  2,77929e+002  2,50000e+001  1,37672e+004  3,22646e+002  1,37710e+004  2,34358e-002  7,25965e-005  1,70136e-006  7,26164e-005
             5  2,19912e+001  7,80000e+001  2,60000e+001  1,00213e+000  4,04339e+001  2,84288e-002  1,24667e+000  2,87382e+002  2,50000e+001  1,41674e+004  3,13835e+002  1,41708e+004  2,21520e-002  7,05502e-005  1,56283e-006  7,05675e-005
             6  2,20103e+001  8,90000e+001  3,10000e+001  1,01121e+000  4,04601e+001  2,95953e-002  1,33851e+000  2,94874e+002  2,50000e+001  1,42853e+004  3,15503e+002  1,42888e+004  2,20859e-002  6,99680e-005  1,54531e-006  6,99851e-005
             7  2,19819e+001  9,20000e+001  3,60000e+001  1,00231e+000  4,04631e+001  3,07805e-002  1,40490e+000  2,98559e+002  2,50000e+001  1,41555e+004  3,11937e+002  1,41590e+004  2,20364e-002  7,06094e-005  1,55597e-006  7,06265e-005
             8  2,19227e+001  9,90000e+001  4,10000e+001  1,00735e+000  4,08326e+001  3,17599e-002  1,45611e+000  3,00355e+002  2,50000e+001  1,40951e+004  3,06998e+002  1,40985e+004  2,17804e-002  7,09128e-005  1,54451e-006  7,09296e-005
             9  2,19060e+001  1,02000e+002  4,60000e+001  1,01124e+000  4,11019e+001  3,29074e-002  1,47304e+000  3,00974e+002  2,50000e+001  1,40538e+004  3,04884e+002  1,40571e+004  2,16940e-002  7,11216e-005  1,54291e-006  7,11384e-005
            10  2,18525e+001  1,10000e+002  5,10000e+001  9,65182e-001  3,92656e+001  3,39259e-002  1,47397e+000  3,01035e+002  2,50000e+001  1,40379e+004  3,01509e+002  1,40411e+004  2,14782e-002  7,12029e-005  1,52931e-006  7,12193e-005
            11  2,19360e+001  1,14000e+002  5,60000e+001  9,96747e-001  4,05286e+001  3,49794e-002  1,47279e+000  3,01175e+002  2,50000e+001  1,40418e+004  2,99061e+002  1,40450e+004  2,12979e-002  7,11836e-005  1,51606e-006  7,11998e-005
            12  2,19019e+001  1,22000e+002  6,10000e+001  1,00001e+000  4,06169e+001  3,60461e-002  1,47200e+000  3,01341e+002  2,50000e+001  1,40534e+004  2,96967e+002  1,40566e+004  2,11313e-002  7,11253e-005  1,50297e-006  7,11412e-005
            13  2,18238e+001  1,31000e+002  6,60000e+001  1,03441e+000  4,19623e+001  3,72306e-002  1,47349e+000  3,01470e+002  2,50000e+001  1,40668e+004  2,96574e+002  1,40699e+004  2,10833e-002  7,10580e-005  1,49814e-006  7,10738e-005
            14  2,17894e+001  1,35000e+002  7,10000e+001  1,00538e+000  4,07305e+001  3,85610e-002  1,47470e+000  3,01720e+002  2,50000e+001  1,40811e+004  2,98273e+002  1,40843e+004  2,11825e-002  7,09852e-005  1,50364e-006  7,10011e-005
            15  2,17727e+001  1,44000e+002  7,60000e+001  1,03070e+000  4,16929e+001  4,00485e-002  1,47378e+000  3,02198e+002  2,50000e+001  1,40977e+004  3,02255e+002  1,41009e+004  2,14400e-002  7,09010e-005  1,52012e-006  7,09173e-005
            16  2,18551e+001  1,56000e+002  8,10000e+001  1,02594e+000  4,14207e+001  4,16003e-002  1,47292e+000  3,02758e+002  2,50000e+001  1,41197e+004  3,07282e+002  1,41230e+004  2,17627e-002  7,07896e-005  1,54057e-006  7,08064e-005
            17  2,20619e+001  1,65000e+002  8,60000e+001  9,80227e-001  3,95107e+001  4,29529e-002  1,47389e+000  3,03368e+002  2,50000e+001  1,41374e+004  3,09397e+002  1,41408e+004  2,18850e-002  7,07006e-005  1,54729e-006  7,07176e-005
            18  2,20454e+001  1,76000e+002  9,10000e+001  1,02573e+000  4,12713e+001  4,40955e-002  1,47404e+000  3,04042e+002  2,50000e+001  1,41568e+004  3,08566e+002  1,41602e+004  2,17962e-002  7,06038e-005  1,53890e-006  7,06206e-005
            19  2,20352e+001  1,88000e+002  9,60000e+001  1,01443e+000  4,07377e+001  4,50082e-002  1,47365e+000  3,04858e+002  2,50000e+001  1,41783e+004  3,04500e+002  1,41816e+004  2,14764e-002  7,04977e-005  1,51404e-006  7,05140e-005
            20  2,18947e+001  2,00000e+002  1,01000e+002  9,99792e-001  4,00791e+001  4,55925e-002  1,47230e+000  3,05704e+002  2,50000e+001  1,41973e+004  2,95677e+002  1,42003e+004  2,08264e-002  7,04056e-005  1,46629e-006  7,04209e-005
cfrp_f1_1-100-5Hz_1N, 18.04.2021 18:55:50

File: dma/provino 3c/CFRP_f1_100_5_1N_3.txt
         Index            Ts             t             f             F             x         Phase            F0            x0            Tr            M'            M"            M*     tan_delta            C'            C"            C*
           [#]          [°C]           [s]          [Hz]           [N]          [um]         [rad]           [N]          [um]          [°C]         [MPa]         [MPa]         [MPa]            []       [1/MPa]       [1/MPa]       [1/MPa]
             0  2,22979e+001  2,00000e+001  9,99999e-001  4,35000e-001  5,10234e+001  4,97432e-002  2,55000e-001  2,13865e+002  2,50000e+001  4,85070e+003  2,40772e+002  4,85668e+003  4,96364e-002  2,05649e-004  1,02077e-005  2,05902e-004
             1  2,22572e+001  3,80000e+001  6,00000e+000  2,54695e-001  1,46084e+001  3,74522e-002  5,69062e-001  2,40586e+002  2,50000e+001  9,94703e+003  3,59493e+002  9,95352e+003  3,61407e-002  1,00401e-004  3,62858e-006  1,00467e-004
             2  2,21831e+001  5,60000e+001  1,10000e+001  2,83810e-001  1,27735e+001  3,15350e-002  9,30102e-001  2,67471e+002  2,50000e+001  1,26937e+004  3,67941e+002  1,26991e+004  2,89861e-002  7,87129e-005  2,28158e-006  7,87460e-005
             3  2,21324e+001  7,60000e+001  1,60000e+001  9,99002e-001  4,27127e+001  2,75995e-002  1,07687e+000  2,79589e+002  2,50000e+001  1,33671e+004  3,18033e+002  1,33709e+004  2,37922e-002  7,47681e-005  1,77889e-006  7,47893e-005
             4  2,21285e+001  8,00000e+001  2,10000e+001  9,85014e-001  4,10019e+001  2,66099e-002  1,17015e+000  2,86018e+002  2,50000e+001  1,37315e+004  2,96033e+002  1,37347e+004  2,15586e-002  7,27912e-005  1,56928e-006  7,28081e-005
             5  2,23411e+001  8,80000e+001  2,60000e+001  1,00473e+000  4,01325e+001  2,64497e-002  1,28554e+000  2,94248e+002  2,50000e+001  1,43122e+004  2,88550e+002  1,43151e+004  2,01612e-002  6,98422e-005  1,40810e-006  6,98564e-005
             6  2,23809e+001  9,10000e+001  3,10000e+001  1,00867e+000  3,98726e+001  2,72920e-002  1,37961e+000  3,00817e+002  2,50000e+001  1,44611e+004  2,85881e+002  1,44639e+004  1,97689e-002  6,91240e-005  1,36651e-006  6,91375e-005
             7  2,23187e+001  9,80000e+001  3,60000e+001  7,11504e-001  2,83989e+001  2,88581e-002  1,43924e+000  3,04826e+002  2,50000e+001  1,43188e+004  2,87848e+002  1,43217e+004  2,01028e-002  6,98101e-005  1,40338e-006  6,98242e-005
             8  2,22894e+001  1,03000e+002  4,10000e+001  1,00824e+000  4,04296e+001  3,04786e-002  1,45557e+000  3,05917e+002  2,50000e+001  1,42496e+004  2,92006e+002  1,42526e+004  2,04922e-002  7,01477e-005  1,43748e-006  7,01624e-005
             9  2,22883e+001  1,10000e+002  4,60000e+001  1,03651e+000  4,17058e+001  3,16743e-002  1,45576e+000  3,05785e+002  2,50000e+001  1,41977e+004  2,90403e+002  1,42007e+004  2,04542e-002  7,04042e-005  1,44006e-006  7,04190e-005
            10  2,23463e+001  1,15000e+002  5,10000e+001  9,95762e-001  4,01453e+001  3,25725e-002  1,45726e+000  3,05416e+002  2,50000e+001  1,41665e+004  2,84989e+002  1,41694e+004  2,01171e-002  7,05606e-005  1,41948e-006  7,05749e-005
            11  2,23272e+001  1,22000e+002  5,60000e+001  1,00561e+000  4,05668e+001  3,32784e-002  1,45867e+000  3,04967e+002  2,50000e+001  1,41545e+004  2,77243e+002  1,41572e+004  1,95869e-002  7,06218e-005  1,38326e-006  7,06353e-005
            12  2,23022e+001  1,31000e+002  6,10000e+001  1,01425e+000  4,09088e+001  3,41385e-002  1,45938e+000  3,04814e+002  2,50000e+001  1,41530e+004  2,71911e+002  1,41557e+004  1,92122e-002  7,06301e-005  1,35696e-006  7,06431e-005
            13  2,22750e+001  1,37000e+002  6,60000e+001  9,96966e-001  4,01899e+001  3,53437e-002  1,45986e+000  3,04921e+002  2,50000e+001  1,41566e+004  2,71594e+002  1,41592e+004  1,91850e-002  7,06126e-005  1,35471e-006  7,06256e-005
            14  2,22652e+001  1,46000e+002  7,10000e+001  1,03603e+000  4,17283e+001  3,68237e-002  1,45973e+000  3,05299e+002  2,50000e+001  1,41644e+004  2,75280e+002  1,41671e+004  1,94347e-002  7,05730e-005  1,37156e-006  7,05863e-005
            15  2,22479e+001  1,55000e+002  7,60000e+001  1,01637e+000  4,08862e+001  3,84540e-002  1,45927e+000  3,05651e+002  2,50000e+001  1,41770e+004  2,81212e+002  1,41797e+004  1,98359e-002  7,05093e-005  1,39861e-006  7,05231e-005
            16  2,22257e+001  1,64000e+002  8,10000e+001  1,00335e+000  4,02979e+001  4,00998e-002  1,46041e+000  3,05956e+002  2,50000e+001  1,41945e+004  2,87483e+002  1,41975e+004  2,02531e-002  7,04207e-005  1,42624e-006  7,04352e-005
            17  2,22781e+001  1,69000e+002  8,60000e+001  1,02050e+000  4,09369e+001  4,16798e-002  1,46218e+000  3,06184e+002  2,50000e+001  1,42062e+004  2,92706e+002  1,42092e+004  2,06041e-002  7,03620e-005  1,44975e-006  7,03770e-005
            18  2,23126e+001  1,84000e+002  9,10000e+001  1,00478e+000  4,02458e+001  4,32024e-002  1,46401e+000  3,06488e+002  2,50000e+001  1,42217e+004  2,97204e+002  1,42248e+004  2,08979e-002  7,02842e-005  1,46879e-006  7,02995e-005
            19  2,22492e+001  2,02000e+002  9,60000e+001  1,01362e+000  4,05322e+001  4,44112e-002  1,46646e+000  3,06967e+002  2,50000e+001  1,42394e+004  2,97263e+002  1,42425e+004  2,08761e-002  7,01971e-005  1,46544e-006  7,02124e-005
            20  2,22463e+001  2,11000e+002  1,01000e+002  1,00054e+000  3,99643e+001  4,50890e-002  1,46935e+000  3,07428e+002  2,50000e+001  1,42491e+004  2,89541e+002  1,42520e+004  2,03200e-002  7,01509e-005  1,42547e-006  7,01654e-005
cfrp_f1_1-100-5Hz_1N, 18.04.2021 19:05:33

File: dma/provino 3c/CFRP_f1_100_5_1N_4.txt
         Index            Ts             t             f             F             x         Phase            F0            x0            Tr            M'            M"            M*     tan_delta            C'            C"            C*
           [#]          [°C]           [s]          [Hz]           [N]          [um]         [rad]           [N]          [um]          [°C]         [MPa]         [MPa]         [MPa]            []       [1/MPa]       [1/MPa]       [1/MPa]
             0  2,22624e+001  2,00000e+001  9,99999e-001  4,30000e-001  5,13352e+001  5,05691e-002  2,55000e-001  2,15397e+002  2,50000e+001  4,76546e+003  2,40485e+002  4,77152e+003  5,04642e-002  2,09310e-004  1,05627e-005  2,09577e-004
             1  2,23716e+001  3,90000e+001  6,00000e+000  2,54776e-001  1,47138e+001  3,81380e-002  5,67500e-001  2,42066e+002  2,50000e+001  9,87836e+003  3,63813e+002  9,88506e+003  3,68293e-002  1,01094e-004  3,72323e-006  1,01163e-004
             2  2,22733e+001  5,70000e+001  1,10000e+001  2,83585e-001  1,27495e+001  3,14201e-002  9,27117e-001  2,69311e+002  2,50000e+001  1,27076e+004  3,66876e+002  1,27129e+004  2,88706e-002  7,86275e-005  2,27003e-006  7,86603e-005
             3  2,23490e+001  7,80000e+001  1,60000e+001  9,96457e-001  4,24479e+001  2,73461e-002  1,07619e+000  2,80515e+002  2,50000e+001  1,34166e+004  3,15796e+002  1,34203e+004  2,35377e-002  7,44932e-005  1,75340e-006  7,45139e-005
             4  2,23537e+001  8,10000e+001  2,10000e+001  9,82225e-001  4,09014e+001  2,68547e-002  1,17235e+000  2,86540e+002  2,50000e+001  1,37262e+004  2,99299e+002  1,37295e+004  2,18049e-002  7,28187e-005  1,58781e-006  7,28360e-005
             5  2,24205e+001  9,00000e+001  2,60000e+001  6,98496e-001  2,78575e+001  2,60298e-002  1,28693e+000  2,94594e+002  2,50000e+001  1,43345e+004  2,82946e+002  1,43373e+004  1,97388e-002  6,97345e-005  1,37647e-006  6,97481e-005
             6  2,24348e+001  9,30000e+001  3,10000e+001  1,00484e+000  3,96388e+001  2,68571e-002  1,38122e+000  3,01036e+002  2,50000e+001  1,44915e+004  2,80141e+002  1,44942e+004  1,93314e-002  6,89802e-005  1,33348e-006  6,89931e-005
             7  2,23992e+001  1,02000e+002  3,60000e+001  1,00673e+000  4,00921e+001  2,83737e-002  1,44265e+000  3,04910e+002  2,50000e+001  1,43515e+004  2,81511e+002  1,43543e+004  1,96155e-002  6,96522e-005  1,36626e-006  6,96656e-005
             8  2,24303e+001  1,05000e+002  4,10000e+001  1,00349e+000  4,01493e+001  2,99760e-002  1,46162e+000  3,05655e+002  2,50000e+001  1,42819e+004  2,85444e+002  1,42847e+004  1,99865e-002  6,99910e-005  1,39887e-006  7,00049e-005
             9  2,24211e+001  1,12000e+002  4,60000e+001  1,01623e+000  4,07940e+001  3,11834e-002  1,46353e+000  3,05133e+002  2,50000e+001  1,42314e+004  2,84065e+002  1,42343e+004  1,99604e-002  7,02390e-005  1,40200e-006  7,02530e-005
            10  2,23894e+001  1,17000e+002  5,10000e+001  9,95488e-001  4,00254e+001  3,21039e-002  1,46493e+000  3,04704e+002  2,50000e+001  1,42054e+004  2,79076e+002  1,42081e+004  1,96458e-002  7,03687e-005  1,38245e-006  7,03823e-005
            11  2,23437e+001  1,26000e+002  5,60000e+001  1,00512e+000  4,04131e+001  3,28199e-002  1,46608e+000  3,04327e+002  2,50000e+001  1,42019e+004  2,71623e+002  1,42045e+004  1,91258e-002  7,03874e-005  1,34622e-006  7,04003e-005
            12  2,23276e+001  1,36000e+002  6,10000e+001  1,01387e+000  4,07294e+001  3,36151e-002  1,46407e+000  3,04191e+002  2,50000e+001  1,42105e+004  2,65536e+002  1,42130e+004  1,86859e-002  7,03460e-005  1,31448e-006  7,03582e-005
            13  2,23139e+001  1,41000e+002  6,60000e+001  9,95689e-001  3,99590e+001  3,48072e-002  1,46168e+000  3,04293e+002  2,50000e+001  1,42207e+004  2,65153e+002  1,42232e+004  1,86456e-002  7,02957e-005  1,31070e-006  7,03079e-005
            14  2,22948e+001  1,48000e+002  7,10000e+001  1,05346e+000  4,22364e+001  3,62782e-002  1,46210e+000  3,04582e+002  2,50000e+001  1,42300e+004  2,68750e+002  1,42325e+004  1,88862e-002  7,02491e-005  1,32674e-006  7,02616e-005
            15  2,22668e+001  1,60000e+002  7,60000e+001  1,01067e+000  4,04805e+001  3,79704e-002  1,46301e+000  3,04765e+002  2,50000e+001  1,42392e+004  2,75523e+002  1,42419e+004  1,93496e-002  7,02023e-005  1,35839e-006  7,02154e-005
            16  2,22409e+001  1,68000e+002  8,10000e+001  1,00329e+000  4,01434e+001  3,96264e-002  1,46370e+000  3,04903e+002  2,50000e+001  1,42487e+004  2,81797e+002  1,42515e+004  1,97770e-002  7,01545e-005  1,38745e-006  7,01682e-005
            17  2,22200e+001  1,72000e+002  8,60000e+001  1,02958e+000  4,11512e+001  4,12059e-002  1,46425e+000  3,05130e+002  2,50000e+001  1,42584e+004  2,86988e+002  1,42613e+004  2,01276e-002  7,01055e-005  1,41106e-006  7,01197e-005
            18  2,21915e+001  1,86000e+002  9,10000e+001  1,00534e+000  4,01414e+001  4,25034e-002  1,46634e+000  3,05465e+002  2,50000e+001  1,42671e+004  2,88121e+002  1,42700e+004  2,01947e-002  7,00627e-005  1,41490e-006  7,00770e-005
            19  2,23798e+001  2,02000e+002  9,60000e+001  1,01089e+000  4,03300e+001  4,36978e-002  1,47161e+000  3,05887e+002  2,50000e+001  1,42727e+004  2,87712e+002  1,42756e+004  2,01583e-002  7,00355e-005  1,41180e-006  7,00497e-005
            20  2,26225e+001  2,14000e+002  1,01000e+002  1,00427e+000  4,00443e+001  4,43925e-002  1,48125e+000  3,06384e+002  2,50000e+001  1,42740e+004  2,80045e+002  1,42768e+004  1,96192e-002  7,00305e-005  1,37394e-006  7,00439e-005
cfrp_f1_1-100-5Hz_1N, 18.04.2021 19:10:08

File: dma/provino 3c/CFRP_f1_100_5_1N_5.txt
         Index            Ts             t             f             F             x         Phase            F0            x0            Tr            M'            M"            M*     tan_delta            C'            C"            C*
           [#]          [°C]           [s]          [Hz]           [N]          [um]         [rad]           [N]          [um]          [°C]         [MPa]         [MPa]         [MPa]            []       [1/MPa]       [1/MPa]       [1/MPa]
             0  2,24448e+001  2,10000e+001  9,99999e-001  3,90000e-001  5,41318e+001  4,87410e-002  2,05000e-001  2,11201e+002  2,50000e+001  4,09807e+003  1,99223e+002  4,10291e+003  4,86140e-002  2,43442e-004  1,18347e-005  2,43730e-004
             1  2,23798e+001  3,90000e+001  6,00000e+000  2,55439e-001  1,49440e+001  4,56575e-002  5,28438e-001  2,39630e+002  2,50000e+001  9,74802e+003  4,32722e+002  9,75762e+003  4,43907e-002  1,02383e-004  4,54487e-006  1,02484e-004
             2  2,23300e+001  5,70000e+001  1,10000e+001  2,80687e-001  1,28119e+001  3,24606e-002  9,02758e-001  2,67997e+002  2,50000e+001  1,25151e+004  3,74391e+002  1,25207e+004  2,99152e-002  7,98322e-005  2,38820e-006  7,98680e-005
             3  2,23674e+001  8,00000e+001  1,60000e+001  9,95028e-001  4,27813e+001  2,72210e-002  1,06537e+000  2,78624e+002  2,50000e+001  1,32923e+004  3,11181e+002  1,32959e+004  2,34106e-002  7,51904e-005  1,76025e-006  7,52110e-005
             4  2,23565e+001  8,40000e+001  2,10000e+001  9,80223e-001  4,09926e+001  2,57194e-002  1,16763e+000  2,84941e+002  2,50000e+001  1,36677e+004  2,82402e+002  1,36707e+004  2,06619e-002  7,31337e-005  1,51108e-006  7,31493e-005
             5  2,23698e+001  9,20000e+001  2,60000e+001  6,96083e-001  2,77111e+001  2,60996e-002  1,28768e+000  2,93294e+002  2,50000e+001  1,43606e+004  2,84473e+002  1,43635e+004  1,98092e-002  6,96074e-005  1,37887e-006  6,96211e-005
             6  2,23587e+001  9,50000e+001  3,10000e+001  1,01235e+000  3,97855e+001  2,63967e-002  1,38704e+000  2,99856e+002  2,50000e+001  1,45465e+004  2,74468e+002  1,45491e+004  1,88683e-002  6,87208e-005  1,29665e-006  6,87330e-005
             7  2,23291e+001  1,05000e+002  3,60000e+001  1,01092e+000  4,01797e+001  2,78802e-002  1,45149e+000  3,03742e+002  2,50000e+001  1,43801e+004  2,74933e+002  1,43828e+004  1,91189e-002  6,95150e-005  1,32905e-006  6,95277e-005
             8  2,23272e+001  1,08000e+002  4,10000e+001  1,00449e+000  4,01342e+001  2,94315e-002  1,47154e+000  3,04473e+002  2,50000e+001  1,43018e+004  2,78006e+002  1,43045e+004  1,94386e-002  6,98951e-005  1,35866e-006  6,99083e-005
             9  2,23109e+001  1,14000e+002  4,60000e+001  1,04169e+000  4,17792e+001  3,05909e-002  1,47479e+000  3,04043e+002  2,50000e+001  1,42442e+004  2,75826e+002  1,42469e+004  1,93641e-002  7,01778e-005  1,35893e-006  7,01909e-005
            10  2,23054e+001  1,19000e+002  5,10000e+001  9,94171e-001  3,99518e+001  3,15280e-002  1,47695e+000  3,03840e+002  2,50000e+001  1,42129e+004  2,70988e+002  1,42155e+004  1,90663e-002  7,03329e-005  1,34099e-006  7,03456e-005
            11  2,22963e+001  1,26000e+002  5,60000e+001  9,95024e-001  3,99966e+001  3,24341e-002  1,47702e+000  3,03692e+002  2,50000e+001  1,42057e+004  2,66181e+002  1,42082e+004  1,87376e-002  7,03695e-005  1,31855e-006  7,03818e-005
            12  2,22863e+001  1,31000e+002  6,10000e+001  1,00035e+000  4,01939e+001  3,36052e-002  1,47595e+000  3,03771e+002  2,50000e+001  1,42079e+004  2,65344e+002  1,42103e+004  1,86758e-002  7,03590e-005  1,31401e-006  7,03713e-005
            13  2,22763e+001  1,43000e+002  6,60000e+001  9,98190e-001  4,00828e+001  3,49619e-002  1,47596e+000  3,04003e+002  2,50000e+001  1,42123e+004  2,67208e+002  1,42148e+004  1,88012e-002  7,03368e-005  1,32242e-006  7,03492e-005
            14  2,23952e+001  1,53000e+002  7,10000e+001  1,00995e+000  4,05260e+001  3,65355e-002  1,47798e+000  3,04284e+002  2,50000e+001  1,42178e+004  2,72201e+002  1,42204e+004  1,91450e-002  7,03084e-005  1,34605e-006  7,03213e-005
            15  2,24542e+001  1,64000e+002  7,60000e+001  1,01462e+000  4,06765e+001  3,81393e-002  1,47958e+000  3,04499e+002  2,50000e+001  1,42259e+004  2,77684e+002  1,42286e+004  1,95196e-002  7,02675e-005  1,37159e-006  7,02809e-005
            16  2,24796e+001  1,68000e+002  8,10000e+001  9,95694e-001  3,98681e+001  3,98244e-002  1,48053e+000  3,04687e+002  2,50000e+001  1,42384e+004  2,84428e+002  1,42412e+004  1,99762e-002  7,02047e-005  1,40242e-006  7,02187e-005
            17  2,25857e+001  1,79000e+002  8,60000e+001  1,04111e+000  4,16449e+001  4,11714e-002  1,48155e+000  3,04909e+002  2,50000e+001  1,42471e+004  2,86264e+002  1,42500e+004  2,00928e-002  7,01614e-005  1,40974e-006  7,01755e-005
            18  2,26144e+001  1,91000e+002  9,10000e+001  1,01606e+000  4,05998e+001  4,22910e-002  1,48314e+000  3,05140e+002  2,50000e+001  1,42565e+004  2,84857e+002  1,42594e+004  1,99808e-002  7,01153e-005  1,40096e-006  7,01293e-005
            19  2,25470e+001  1,98000e+002  9,60000e+001  9,93795e-001  3,96626e+001  4,33130e-002  1,48632e+000  3,05435e+002  2,50000e+001  1,42675e+004  2,82082e+002  1,42703e+004  1,97709e-002  7,00619e-005  1,38519e-006  7,00756e-005
            20  2,24881e+001  2,09000e+002  1,01000e+002  9,84978e-001  3,92600e+001  4,41868e-002  1,49031e+000  3,05641e+002  2,50000e+001  1,42796e+004  2,77199e+002  1,42823e+004  1,94122e-002  7,00035e-005  1,35892e-006  7,00166e-005
cfrp_f1_1-100-5Hz_1N, 18.04.2021 19:14:42
